Repository: sdemojhon/biochar-dual-function-ml

# biochar-dual-function-ml
ML framework for simultaneous heavy metal removal and CO2 capture using dual-function biochar adsorbents. Dataset (1047 pts), ensemble models (RF+GBR), Pareto optimization, and Conflict-Synergy Matrix. Bhadre &amp; Ghongade (2026), Total Chemistry.

File: BiocharDualTarget_Dataset_1047pts_39cols.csv (part 1 of 6)
data_point_id,source_paper,source_doi,feedstock_type,feedstock_category,feedstock_cellulose_pct,feedstock_hemicellulose_pct,feedstock_lignin_pct,feedstock_moisture_pct,feedstock_ash_pct,pyrolysis_temp_C,heating_rate_C_min,residence_time_h,pyrolysis_atmosphere,BET_surface_area_m2g,total_pore_volume_cm3g,micropore_volume_cm3g,mesopore_volume_cm3g,avg_pore_diameter_nm,C_pct,H_pct,N_pct,O_pct,H_C_molar_ratio,O_C_molar_ratio,pH,modification_type,Fe_loading_pct,modification_concentration_M,Qmax_Pb2_mg_g,Qmax_Cd2_mg_g,Qmax_Cr6_mg_g,Qmax_As3_mg_g,CO2_capacity_mmol_g,solution_pH,adsorbent_dosage_g_L,initial_metal_conc_mg_L,contact_time_h,temperature_C
DP-0001,Ma_2023,10.1016/j.seppur.2022.122521,Oak wood,Woody,43.4,19.7,11.2,14.4,7.5,450,3,2.0,N2,230.0,0.172,0.0258,0.1462,3.0,56.0,4.4,1.0,31.1,0.943,0.417,7.8,None,0.0,0.0,116.1,95.3,32.8,49.5,2.33,9.0,2.0,200,12,25
DP-0002,Palansooriya_2022,10.1021/acs.est.1c08302,Olive pomace,Woody,32.0,22.0,16.6,13.6,7.9,300,20,1.0,N2,132.9,0.1227,0.0385,0.0842,3.7,36.7,5.6,2.5,45.0,1.831,0.92,6.5,MnO2,0.0,0.78,118.7,129.5,31.1,88.7,1.32,4.0,10.0,100,4,20
DP-0003,Yuan_2021,10.1021/acs.est.1c01849,Palm kernel shell,Woody,46.9,29.3,20.1,6.1,0.5,350,5,1.0,N2,352.3,0.2512,0.0733,0.1779,2.9,52.5,5.3,0.86,40.8,1.211,0.583,7.9,None,0.0,0.0,177.1,176.5,39.9,80.7,1.83,4.0,0.5,100,4,30
DP-0004,Long_2024,10.1016/j.chemosphere.2024.141584,Corn stover,Agricultural,52.8,20.4,14.7,6.5,12.6,650,5,3.0,N2,413.7,0.2358,0.0858,0.15,2.3,62.3,4.0,1.1,20.0,0.77,0.241,7.3,Fe-loading,5.4,0.0,131.8,100.4,41.0,93.1,2.55,5.5,10.0,500,4,25
DP-0005,Zhu_2019,10.1016/j.jhazmat.2019.06.004,Wheat straw,Agricultural,37.4,26.4,21.3,7.3,15.2,500,10,2.0,N2,359.9,0.2235,0.0498,0.1737,2.5,53.4,3.9,3.6,23.9,0.876,0.336,8.5,None,0.0,0.0,112.4,83.3,33.4,83.9,2.82,7.0,2.0,20,12,35
DP-0006,Shen_2024,10.1016/j.jhazmat.2024.133442,Sawdust,Woody,43.4,17.6,27.6,7.5,6.1,350,20,3.0,N2,171.7,0.1672,0.0529,0.1143,3.9,53.9,3.8,1.54,34.7,0.846,0.483,7.8,Acid-treatment,0.0,1.48,138.3,113.8,50.8,73.8,2.02,3.0,1.0,100,1,25
DP-0007,Palansooriya_2022,10.1021/acs.est.1c08302,Pine wood,Woody,39.5,23.9,10.0,7.9,14.7,600,5,2.0,N2,330.3,0.1756,0.0957,0.0799,2.1,66.3,3.3,1.8,13.9,0.597,0.157,9.0,Base-treatment,0.0,1.37,100.7,63.8,27.2,80.3,2.76,7.0,0.5,500,6,25
DP-0008,Jaffari_2023,10.1016/j.jhazmat.2023.132773,Sugarcane bagasse,Agricultural,42.7,23.5,14.4,3.5,5.8,400,10,4.0,N2,289.0,0.168,0.0562,0.1118,2.3,53.9,5.5,1.4,33.4,1.224,0.465,8.6,None,0.0,0.0,148.8,88.0,30.0,80.1,2.15,7.0,5.0,50,6,35
DP-0009,Zhu_2019,10.1016/j.jhazmat.2019.06.004,Rice husk,Agricultural,32.4,23.1,8.0,14.0,2.0,400,30,3.0,CO2,306.3,0.2138,0.053,0.1608,2.8,41.7,4.3,2.33,45.0,1.237,0.809,7.9,None,0.0,0.0,168.9,129.0,39.4,82.6,2.26,5.0,10.0,100,1,25
DP-0010,Yuan_2021,10.1021/acs.est.1c01849,Bamboo,Woody,30.3,35.6,19.0,7.0,9.6,600,10,1.0,Ar,286.4,0.2045,0.1137,0.0908,2.9,71.9,2.1,0.96,15.4,0.35,0.161,10.1,Fe-loading,1.2,0.0,84.0,75.7,45.2,54.2,2.05,6.0,1.0,50,6,30
DP-0011,Long_2024,10.1016/j.chemosphere.2024.141584,Coffee grounds,Agricultural,38.0,29.3,39.4,9.2,10.8,750,20,2.0,CO2,465.1,0.305,0.0958,0.2092,2.6,79.6,2.6,1.87,5.1,0.392,0.048,10.9,None,0.0,0.0,86.9,53.0,8.4,36.4,2.72,3.0,4.0,50,12,25
DP-0012,Sun_2022,10.1016/j.scitotenv.2022.154668,Rice husk,Agricultural,32.1,29.9,25.2,5.9,12.5,600,15,1.0,N2,382.4,0.2636,0.1964,0.0672,2.8,65.7,1.9,0.57,19.3,0.347,0.22,8.6,None,0.0,0.0,120.1,78.4,44.2,65.0,3.54,4.0,5.0,50,24,25
DP-0013,Yuan_2021,10.1021/acs.est.1c01849,Sugarcane bagasse,Agricultural,35.3,19.7,39.2,11.2,0.5,450,10,2.0,N2,254.1,0.1561,0.0491,0.107,2.5,55.2,5.1,1.22,38.0,1.109,0.516,7.5,N-doping,0.0,1.27,130.6,108.4,45.7,84.8,2.22,4.0,0.5,500,6,25
DP-0014,Shen_2024,10.1016/j.jhazmat.2024.133442,Corn stover,Agricultural,39.9,29.8,33.9,5.1,0.5,600,5,1.0,N2,349.5,0.2075,0.1112,0.0963,2.4,53.0,4.0,2.31,40.2,0.906,0.569,9.5,None,0.0,0.0,165.8,120.4,36.2,77.5,2.8,6.0,2.0,200,48,30
DP-0015,Long_2024,10.1016/j.chemosphere.2024.141584,Rice husk,Agricultural,46.4,16.5,15.7,5.1,15.2,700,30,0.5,N2,392.4,0.237,0.0794,0.1576,2.4,62.1,1.6,4.11,17.0,0.309,0.205,9.1,Fe-loading,7.1,0.0,115.2,132.6,20.8,66.4,2.95,4.0,5.0,50,12,40
DP-0016,Sun_2022,10.1016/j.scitotenv.2022.154668,Banana peel,Agricultural,37.3,22.0,24.7,4.7,9.7,650,15,1.5,N2,392.9,0.2432,0.166,0.0772,2.5,63.9,3.0,1.39,22.0,0.563,0.258,9.0,None,0.0,0.0,119.1,68.7,40.3,73.1,4.0,5.5,1.0,100,6,35
DP-0017,Palansooriya_2022,10.1021/acs.est.1c08302,Poultry litter,Waste,58.6,36.3,19.8,10.9,11.2,600,5,1.0,N2,435.5,0.2995,0.1336,0.1659,2.8,51.4,4.0,1.23,32.2,0.934,0.47,9.3,None,0.0,0.0,96.0,137.3,29.7,56.1,2.89,6.0,10.0,50,4,30
DP-0018,Yuan_2021,10.1021/acs.est.1c01849,Coconut shell,Woody,61.4,16.3,36.5,5.6,10.8,500,20,2.0,Ar,339.3,0.1787,0.0709,0.1078,2.1,60.5,3.0,0.54,25.2,0.595,0.312,8.5,None,0.0,0.0,102.1,104.0,29.3,57.8,1.68,5.5,0.5,50,12,30
DP-0019,Zhu_2019,10.1016/j.jhazmat.2019.06.004,Corn stover,Agricultural,44.1,29.3,17.2,6.3,6.6,550,5,1.5,N2,221.7,0.1781,0.0901,0.088,3.2,61.6,2.9,1.43,27.5,0.565,0.335,10.0,Fe-loading,6.0,0.0,101.6,111.0,32.4,104.5,2.39,7.0,2.0,10,6,30
DP-0020,Zhang_W_2023,10.1016/j.scitotenv.2023.166678,Peanut shell,Agricultural,17.9,31.5,28.4,7.1,0.9,500,5,4.0,N2,336.4,0.1997,0.0592,0.1405,2.4,49.9,4.6,1.49,43.1,1.106,0.648,9.9,None,0.0,0.0,159.1,139.6,68.3,107.4,2.06,5.0,10.0,100,4,30
DP-0021,Zhu_2019,10.1016/j.jhazmat.2019.06.004,Sawdust,Woody,44.4,12.4,21.4,4.4,4.7,450,3,0.5,Ar,278.8,0.2196,0.0497,0.1699,3.2,51.8,5.2,2.32,36.0,1.205,0.521,7.6,Acid-treatment,0.0,1.87,176.6,117.2,35.7,76.7,2.04,6.0,5.0,20,24,25
DP-0022,Yuan_2021,10.1021/acs.est.1c01849,Wheat straw,Agricultural,43.4,31.2,5.0,9.1,6.6,650,10,1.5,N2,444.6,0.3038,0.1523,0.1515,2.7,59.2,3.2,1.16,29.8,0.649,0.378,10.1,None,0.0,0.0,92.9,97.4,45.7,77.3,3.41,5.5,1.0,100,12,30
DP-0023,Ma_2023,10.1016/j.seppur.2022.122521,Peanut shell,Agricultural,47.7,29.0,18.8,6.7,7.7,600,3,2.0,N2,459.1,0.3473,0.174,0.1733,3.0,56.4,2.5,8.5,24.9,0.532,0.331,10.2,Base-treatment,0.0,1.17,114.1,112.5,55.3,55.1,4.75,6.0,1.0,100,48,25
DP-0024,Palansooriya_2022,10.1021/acs.est.1c08302,Sawdust,Woody,39.1,29.1,26.3,8.7,4.0,550,10,1.5,N2,360.4,0.2005,0.1489,0.0516,2.2,59.0,5.7,1.95,29.3,1.159,0.372,8.3,MnO2,0.0,0.11,120.4,87.3,24.9,79.3,3.03,5.5,2.0,100,6,25
DP-0025,Yuan_2021,10.1021/acs.est.1c01849,Corn stover,Agricultural,26.1,25.9,15.5,10.7,4.6,500,30,1.5,N2,273.9,0.1902,0.0391,0.1511,2.8,64.3,3.2,0.62,27.3,0.597,0.318,7.4,None,0.0,0.0,76.1,85.5,11.3,45.1,2.5,7.0,2.0,50,12,30
DP-0026,Jaffari_2023,10.1016/j.jhazmat.2023.132773,Bamboo,Woody,50.5,9.5,18.9,6.9,1.0,550,10,0.5,N2,297.9,0.227,0.0598,0.1672,3.0,67.4,3.1,0.81,27.7,0.552,0.308,8.9,N-doping,0.0,0.55,115.5,94.8,31.1,75.5,2.28,7.0,2.0,100,4,25
DP-0027,Palansooriya_2022,10.1021/acs.est.1c08302,Rice husk,Agricultural,21.3,36.4,10.8,5.6,14.6,450,10,1.5,N2,188.8,0.0918,0.0399,0.0519,1.9,52.0,3.9,1.78,27.7,0.9,0.4,8.2,None,0.0,0.0,127.9,85.2,43.7,87.1,2.15,5.0,1.0,200,48,30
DP-0028,Palansooriya_2022,10.1021/acs.est.1c08302,Corn stover,Agricultural,40.0,17.2,25.7,2.9,13.1,400,1,1.0,CO2,269.8,0.1926,0.0636,0.129,2.9,58.9,3.9,1.93,22.2,0.795,0.283,7.8,Base-treatment,0.0,0.19,112.5,89.0,20.4,57.0,1.75,5.0,2.0,50,6,30
DP-0029,Ma_2023,10.1016/j.seppur.2022.122521,Sawdust,Woody,36.7,27.9,6.2,7.6,1.8,650,15,4.0,N2,404.5,0.2378,0.1004,0.1374,2.4,78.0,2.1,0.39,17.7,0.323,0.17,10.0,None,0.0,0.0,132.3,99.9,23.3,60.6,3.62,4.0,10.0,100,12,35
DP-0030,Long_2024,10.1016/j.chemosphere.2024.141584,Palm kernel shell,Woody,33.5,28.4,8.3,7.8,12.1,300,10,1.0,Ar,250.3,0.209,0.0843,0.1247,3.3,48.0,6.2,0.94,32.8,1.55,0.512,7.4,Fe-loading,1.6,0.0,121.6,93.0,54.1,70.8,1.72,5.5,2.0,100,4,30
DP-0031,Sun_2022,10.1016/j.scitotenv.2022.154668,Coffee grounds,Agricultural,27.1,8.0,18.1,4.4,21.0,450,5,0.5,N2,243.9,0.2241,0.0338,0.1903,3.7,56.3,2.9,1.09,18.7,0.618,0.249,8.6,None,0.0,0.0,102.5,80.3,18.6,38.1,1.65,8.0,4.0,50,12,50
DP-0032,Zhang_W_2023,10.1016/j.scitotenv.2023.166678,Pine wood,Woody,26.8,26.7,23.5,9.5,9.4,400,5,1.0,N2,369.0,0.2154,0.036,0.1794,2.3,60.1,4.4,0.59,25.5,0.879,0.318,8.5,MnO2,0.0,0.53,132.4,97.4,16.2,82.3,2.7,4.0,5.0,50,2,40
DP-0033,Ke_2021,10.1016/J.CHEMOSPHERE.2021.130204,Poultry litter,Waste,37.3,22.7,23.1,8.7,3.2,300,10,0.5,N2,143.2,0.1488,0.0478,0.101,4.2,48.7,5.8,5.54,36.8,1.429,0.567,7.6,None,0.0,0.0,140.4,103.0,46.3,70.9,2.28,5.5,1.0,200,2,30
DP-0034,Ma_2023,10.1016/j.seppur.2022.122521,Coffee grounds,Agricultural,37.6,27.9,17.1,9.9,15.8,450,5,0.5,N2,293.6,0.1671,0.0439,0.1232,2.3,56.2,4.0,0.84,23.2,0.854,0.31,8.2,None,0.0,0.0,96.2,66.9,23.5,66.4,2.19,5.0,4.0,200,4,35
DP-0035,Zhu_2019,10.1016/j.jhazmat.2019.06.004,Peanut shell,Agricultural,50.0,13.3,17.0,9.1,15.8,600,10,1.0,Ar,363.8,0.1885,0.0625,0.126,2.1,48.8,3.8,2.69,28.9,0.934,0.444,10.0,MgO,0.0,0.39,148.7,114.0,34.1,93.1,2.21,6.0,1.0,500,6,40
DP-0036,Palansooriya_2022,10.1021/acs.est.1c08302,Wheat straw,Agricultural,38.7,22.4,30.6,7.0,10.5,400,20,2.0,N2,244.8,0.1862,0.0629,0.1233,3.0,56.6,4.9,2.22,25.8,1.039,0.342,7.8,Fe-loading,10.4,0.0,183.9,109.5,43.5,82.0,1.59,6.5,1.0,100,4,25
DP-0037,Zhang_W_2023,10.1016/j.scitotenv.2023.166678,Pine wood,Woody,28.6,35.3,32.9,10.2,12.7,400,3,2.0,N2,288.5,0.1501,0.0381,0.112,2.1,52.5,4.8,0.78,29.2,1.097,0.417,7.5,MgO,0.0,0.48,134.2,109.7,38.9,65.9,1.53,8.0,1.0,200,12,30
DP-0038,Ke_2021,10.1016/J.CHEMOSPHERE.2021.130204,Palm kernel shell,Woody,41.9,28.8,16.8,11.3,8.6,650,10,2.0,N2,578.2,0.328,0.0919,0.2361,2.3,65.5,2.4,0.96,22.5,0.44,0.258,9.1,None,0.0,0.0,126.4,82.6,29.3,73.5,3.61,6.0,2.0,100,4,50
DP-0039,Ke_2021,10.1016/J.CHEMOSPHERE.2021.130204,Pine wood,Woody,36.2,18.7,18.3,3.8,10.4,400,30,1.5,CO2,225.2,0.2041,0.0776,0.1265,3.6,57.5,7.2,1.72,23.2,1.503,0.303,10.0,Acid-treatment,0.0,1.25,113.0,107.5,33.6,49.4,1.38,6.0,2.0,200,4,35
DP-0040,Shen_2024,10.1016/j.jhazmat.2024.133442,Miscanthus,Agricultural,32.5,19.3,21.8,11.5,10.7,500,10,1.5,N2,288.1,0.1832,0.0808,0.1024,2.5,50.8,4.6,0.56,33.3,1.087,0.492,9.4,MgO,0.0,0.96,118.1,110.8,27.0,86.7,1.74,6.0,1.0,100,12,25
DP-0041,Shen_2024,10.1016/j.jhazmat.2024.133442,Sugarcane bagasse,Agricultural,21.6,32.4,35.5,8.5,5.7,650,10,2.0,N2,486.8,0.2563,0.0871,0.1692,2.1,68.0,4.3,2.32,19.7,0.759,0.217,9.0,None,0.0,0.0,64.2,90.3,35.0,62.1,2.36,5.5,2.0,20,2,25
DP-0042,Palansooriya_2022,10.1021/acs.est.1c08302,Wheat straw,Agricultural,40.8,19.4,31.7,7.5,10.7,650,20,2.0,N2,351.4,0.2546,0.1363,0.1183,2.9,66.1,3.8,3.1,16.3,0.69,0.185,9.9,N-doping,0.0,0.3,74.8,93.3,24.9,57.3,4.16,7.0,5.0,50,4,30
DP-0043,Jaffari_2023,10.1016/j.jhazmat.2023.132773,Miscanthus,Agricultural,34.4,29.3,19.1,10.8,12.9,450,10,2.0,N2,209.7,0.1811,0.0596,0.1215,3.5,42.3,2.6,4.65,37.6,0.738,0.667,8.2,Base-treatment,0.0,1.54,130.6,160.5,42.3,57.6,2.7,6.0,2.0,50,12,30
DP-0044,Long_2024,10.1016/j.chemosphere.2024.141584,Wheat straw,Agricultural,35.5,26.7,20.3,9.7,7.8,450,5,1.0,CO2,228.9,0.1071,0.0357,0.0714,1.9,57.6,3.6,2.61,28.4,0.75,0.37,7.4,N-doping,0.0,0.44,106.5,120.1,34.6,64.4,1.6,5.0,10.0,50,24,30
DP-0045,Zhang_W_2023,10.1016/j.scitotenv.2023.166678,Coconut shell,Woody,40.5,39.8,33.9,9.3,2.7,450,20,2.0,N2,390.4,0.2195,0.0811,0.1384,2.2,48.9,4.7,2.52,41.2,1.153,0.632,8.7,Acid-treatment,0.0,0.39,167.1,137.9,46.8,118.3,1.6,5.0,2.0,20,4,30
DP-0046,Ke_2021,10.1016/J.CHEMOSPHERE.2021.130204,Bamboo,Woody,37.1,40.0,14.8,12.9,16.4,600,30,1.0,N2,339.4,0.2368,0.0917,0.1451,2.8,71.8,2.4,0.82,8.6,0.401,0.09,8.6,None,0.0,0.0,68.3,61.3,1.4,42.8,2.98,6.0,2.0,50,12,50
DP-0047,Palansooriya_2022,10.1021/acs.est.1c08302,Sugarcane bagasse,Agricultural,37.9,24.8,29.8,2.6,14.6,400,10,1.5,CO2,280.9,0.1898,0.0503,0.1395,2.7,55.3,4.1,2.35,23.6,0.89,0.32,7.4,N-doping,0.0,1.74,105.4,85.7,52.9,52.6,1.96,5.5,2.0,50,4,30
DP-0048,Yuan_2021,10.1021/acs.est.1c01849,Bamboo,Woody,59.6,16.1,29.5,8.1,9.3,650,5,4.0,N2,397.2,0.2354,0.1622,0.0732,2.4,71.2,3.2,1.69,14.6,0.539,0.154,8.9,Acid-treatment,0.0,0.43,108.9,58.9,41.3,50.8,3.43,7.0,1.0,200,48,25
DP-0049,Jaffari_2023,10.1016/j.jhazmat.2023.132773,Eucalyptus,Woody,40.9,23.2,26.6,11.0,7.7,500,5,0.5,N2,254.0,0.1843,0.0794,0.1049,2.9,51.7,3.7,2.1,34.8,0.859,0.505,8.5,Acid-treatment,0.0,1.17,126.4,101.3,35.1,94.3,2.23,6.5,1.0,50,4,20
DP-0050,Yuan_2021,10.1021/acs.est.1c01849,Wheat straw,Agricultural,47.4,34.6,10.5,9.9,4.3,400,10,3.0,N2,211.1,0.1426,0.0494,0.0932,2.7,61.0,5.0,0.29,29.4,0.984,0.361,6.8,MgO,0.0,0.57,109.3,89.2,23.7,67.3,2.14,6.5,1.0,100,4,35
DP-0051,Long_2024,10.1016/j.chemosphere.2024.141584,Wheat straw,Agricultural,24.1,18.7,21.9,14.7,4.6,350,20,1.0,N2,193.1,0.1598,0.0652,0.0946,3.3,58.0,5.4,1.24,30.8,1.117,0.398,8.0,None,0.0,0.0,119.8,95.0,32.3,65.6,1.74,7.0,5.0,50,6,25
DP-0052,Zhu_2019,10.1016/j.jhazmat.2019.06.004,Sawdust,Woody,38.3,18.7,26.1,6.0,18.1,300,3,2.0,N2,192.7,0.1059,0.027,0.0789,2.2,42.7,5.9,3.04,30.3,1.658,0.532,6.9,N-doping,0.0,1.55,103.3,107.9,24.5,45.7,2.57,5.0,1.0,100,24,30
DP-0053,Sun_2022,10.1016/j.scitotenv.2022.154668,Pine wood,Woody,34.9,28.8,21.3,4.8,7.8,700,10,2.0,N2,376.7,0.2135,0.0935,0.12,2.3,67.7,0.9,2.67,20.9,0.16,0.232,9.3,None,0.0,0.0,92.1,86.8,50.8,44.8,3.73,7.0,1.0,50,12,25
DP-0054,Zhang_W_2023,10.1016/j.scitotenv.2023.166678,Walnut shell,Woody,25.1,25.6,20.7,6.9,3.9,500,15,1.0,N2,457.7,0.243,0.0614,0.1816,2.1,57.3,5.2,0.95,32.6,1.089,0.427,9.0,Fe-loading,1.9,0.0,172.8,137.5,46.6,69.3,2.1,6.0,5.0,100,24,25
DP-0055,Yuan_2021,10.1021/acs.est.1c01849,Bamboo,Woody,32.2,28.1,37.0,9.2,2.0,450,15,2.0,N2,298.6,0.1758,0.0769,0.0989,2.4,59.1,3.2,0.62,35.1,0.65,0.445,7.8,None,0.0,0.0,117.1,136.7,38.6,77.8,2.37,6.0,2.0,100,1,30
DP-0056,Shen_2024,10.1016/j.jhazmat.2024.133442,Wheat straw,Agricultural,23.6,12.4,22.3,11.2,5.3,400,15,0.5,N2,261.4,0.2289,0.0359,0.193,3.5,62.4,5.6,0.5,26.2,1.077,0.315,8.3,None,0.0,0.0,95.4,93.0,44.2,51.4,1.4,7.0,1.0,50,2,35
DP-0057,Ke_2021,10.1016/J.CHEMOSPHERE.2021.130204,Banana peel,Agricultural,27.8,37.0,33.0,9.7,6.9,650,5,2.0,N2,349.3,0.21,0.0876,0.1224,2.4,57.5,2.5,2.32,30.8,0.522,0.402,7.9,None,0.0,0.0,126.8,96.5,23.1,76.1,2.57,6.0,2.0,20,2,30
DP-0058,Palansooriya_2022,10.1021/acs.est.1c08302,Miscanthus,Agricultural,35.3,17.0,21.5,10.4,3.2,600,30,1.5,N2,319.4,0.1953,0.0641,0.1312,2.4,66.3,4.1,5.6,20.8,0.742,0.235,8.0,None,0.0,0.0,80.6,80.7,26.5,60.3,4.3,4.0,5.0,50,24,35
DP-0059,Ke_2021,10.1016/J.CHEMOSPHERE.2021.130204,Pine wood,Woody,29.6,28.3,10.6,4.8,5.0,350,10,2.0,Ar,297.5,0.184,0.0575,0.1265,2.5,42.4,5.2,3.67,43.7,1.472,0.773,6.5,None,0.0,0.0,160.7,110.7,48.3,72.7,2.66,4.0,5.0,50,12,25
DP-0060,Zhang_W_2023,10.1016/j.scitotenv.2023.166678,Rice husk,Agricultural,38.7,23.8,21.9,12.4,12.2,500,15,2.0,N2,288.5,0.205,0.0407,0.1643,2.8,52.5,5.3,1.76,28.2,1.211,0.403,10.0,Acid-treatment,0.0,0.64,156.6,119.3,28.1,58.8,1.02,6.0,0.5,50,4,25
DP-0061,Zhang_W_2023,10.1016/j.scitotenv.2023.166678,Corn stover,Agricultural,41.6,33.6,32.7,9.6,11.8,500,5,2.0,N2,297.0,0.2235,0.0943,0.1292,3.0,54.9,3.7,1.02,28.6,0.809,0.391,7.7,Base-treatment,0.0,0.26,122.1,98.4,38.2,70.7,2.24,6.0,10.0,100,12,25
DP-0062,Jaffari_2023,10.1016/j.jhazmat.2023.132773,Corncob,Agricultural,29.4,26.5,16.6,8.8,5.4,800,5,1.0,CO2,425.1,0.2711,0.2017,0.0694,2.6,68.4,2.1,2.25,21.8,0.368,0.239,9.4,None,0.0,0.0,96.1,93.0,48.2,56.9,3.8,4.0,4.0,50,48,30
DP-0063,Palansooriya_2022,10.1021/acs.est.1c08302,Walnut shell,Woody,50.2,34.6,31.0,6.7,10.0,550,3,2.0,N2,436.3,0.2542,0.0858,0.1684,2.3,61.0,3.3,1.95,23.8,0.649,0.293,8.4,None,0.0,0.0,126.5,95.1,52.6,50.8,2.47,3.0,2.0,100,48,40
DP-0064,Ma_2023,10.1016/j.seppur.2022.122521,Oak wood,Woody,46.6,26.4,8.0,3.7,5.1,350,10,3.0,N2,150.0,0.1235,0.0195,0.104,3.3,48.9,5.5,2.51,38.0,1.35,0.583,8.4,None,0.0,0.0,170.9,145.9,45.6,59.5,1.43,4.0,0.5,50,1,30
DP-0065,Shen_2024,10.1016/j.jhazmat.2024.133442,Corn stover,Agricultural,21.9,29.5,31.5,5.4,10.1,550,20,1.0,N2,381.8,0.2629,0.0703,0.1926,2.8,55.9,3.7,3.04,27.3,0.794,0.366,8.1,ZnO,0.0,1.37,121.6,107.4,61.9,44.2,2.51,6.0,4.0,100,24,25
DP-0066,Zhang_W_2023,10.1016/j.scitotenv.2023.166678,Olive pomace,Woody,52.3,22.1,34.6,11.3,6.2,600,30,1.0,N2,341.9,0.2315,0.089,0.1425,2.7,61.9,4.0,1.16,26.7,0.775,0.324,9.7,Acid-treatment,0.0,0.96,122.9,133.7,30.2,37.4,1.77,6.0,2.0,50,24,20
DP-0067,Zhang_W_2023,10.1016/j.scitotenv.2023.166678,Rice husk,Agricultural,34.9,18.7,24.9,12.0,0.5,750,5,0.5,N2,463.5,0.2722,0.1371,0.1351,2.3,64.0,2.2,2.87,30.4,0.413,0.356,9.7,Acid-treatment,0.0,0.88,123.3,116.7,49.0,57.7,4.1,7.0,10.0,200,1,30
DP-0068,Ma_2023,10.1016/j.seppur.2022.122521,Palm kernel shell,Woody,34.2,28.0,31.7,9.8,4.6,550,10,3.0,N2,455.3,0.3117,0.1422,0.1695,2.7,54.9,4.7,3.42,32.4,1.027,0.443,9.0,None,0.0,0.0,153.5,110.0,42.3,93.6,3.87,6.0,5.0,500,24,30
DP-0069,Yuan_2021,10.1021/acs.est.1c01849,Bamboo,Woody,36.1,18.6,20.4,3.5,13.2,500,3,2.0,CO2,289.8,0.1526,0.0405,0.1121,2.1,60.3,5.8,0.51,20.2,1.154,0.251,8.2,None,0.0,0.0,99.7,77.7,21.4,70.0,3.38,5.0,4.0,10,24,40
DP-0070,Yuan_2021,10.1021/acs.est.1c01849,Rice husk,Agricultural,51.1,33.8,16.9,7.4,0.5,600,10,1.5,N2,326.8,0.2126,0.1263,0.0863,2.6,63.7,3.3,0.6,31.9,0.622,0.376,9.1,None,0.0,0.0,121.2,102.2,41.5,73.0,2.32,5.0,0.5,100,6,25
DP-0071,Long_2024,10.1016/j.chemosphere.2024.141584,Hickory wood,Woody,24.0,13.8,5.0,4.3,8.1,350,10,1.0,N2,223.8,0.1614,0.05,0.1114,2.9,53.1,4.6,0.84,33.4,1.04,0.472,7.3,None,0.0,0.0,140.3,89.5,43.3,93.7,1.56,5.0,5.0,50,4,30
DP-0072,Yuan_2021,10.1021/acs.est.1c01849,Wheat straw,Agricultural,32.8,28.0,28.4,10.6,2.8,650,10,2.0,N2,337.2,0.2323,0.1634,0.0689,2.8,68.8,3.2,0.66,24.5,0.558,0.267,8.0,None,0.0,0.0,129.9,80.7,38.2,57.1,3.88,3.0,10.0,200,6,20
DP-0073,Shen_2024,10.1016/j.jhazmat.2024.133442,Poultry litter,Waste,20.3,32.8,13.8,6.0,5.0,500,10,2.0,CO2,375.3,0.236,0.094,0.142,2.5,59.2,4.3,3.84,27.7,0.872,0.351,9.4,None,0.0,0.0,119.2,111.3,7.9,77.5,3.2,3.0,2.0,100,12,30
DP-0074,Sun_2022,10.1016/j.scitotenv.2022.154668,Sawdust,Woody,48.8,27.4,32.9,5.4,15.2,800,5,4.0,N2,495.0,0.3338,0.095,0.2388,2.7,62.4,2.3,1.9,18.2,0.442,0.219,10.6,Acid-treatment,0.0,1.47,119.8,103.0,17.2,85.3,3.78,6.0,4.0,10,2,40
DP-0075,Palansooriya_2022,10.1021/acs.est.1c08302,Rice husk,Agricultural,52.6,24.0,20.4,8.2,7.2,450,5,1.0,CO2,240.9,0.1658,0.0699,0.0959,2.8,59.5,4.1,0.33,28.9,0.827,0.364,8.7,None,0.0,0.0,93.8,72.3,46.7,55.8,1.9,8.0,2.0,50,12,30
DP-0076,Shen_2024,10.1016/j.jhazmat.2024.133442,Sawdust,Woody,15.0,36.6,15.1,4.9,10.6,350,20,2.0,N2,129.1,0.1312,0.0304,0.1008,4.1,55.6,4.4,1.16,28.2,0.95,0.38,8.0,None,0.0,0.0,95.2,102.2,32.0,48.9,2.55,5.5,5.0,10,48,35
DP-0077,Yuan_2021,10.1021/acs.est.1c01849,Peanut shell,Agricultural,40.1,31.4,5.1,4.4,8.9,350,1,2.0,Ar,239.0,0.1833,0.0351,0.1482,3.1,56.2,5.5,1.05,28.4,1.174,0.379,7.1,N-doping,0.0,1.89,95.0,89.1,14.9,62.0,1.06,6.0,5.0,50,2,30
DP-0078,Yuan_2021,10.1021/acs.est.1c01849,Sugarcane bagasse,Agricultural,50.4,21.8,18.4,9.4,6.1,700,5,2.0,N2,532.7,0.2941,0.1693,0.1248,2.2,64.0,1.9,2.97,25.0,0.356,0.293,8.7,None,0.0,0.0,151.3,103.8,39.1,57.5,3.27,4.0,1.0,50,4,35
DP-0079,Long_2024,10.1016/j.chemosphere.2024.141584,Switchgrass,Agricultural,43.0,29.7,14.3,11.6,6.7,600,20,0.5,N2,389.2,0.2365,0.0907,0.1458,2.4,71.4,2.9,1.07,17.9,0.487,0.188,9.3,Acid-treatment,0.0,0.8,119.7,78.3,15.0,41.3,2.01,7.0,1.0,100,12,30
DP-0080,Long_2024,10.1016/j.chemosphere.2024.141584,Sawdust,Woody,44.7,28.7,5.0,5.2,6.0,400,5,1.5,N2,237.2,0.1477,0.0646,0.0831,2.5,52.8,4.7,1.59,34.9,1.068,0.496,6.9,Fe-loading,9.5,0.0,161.9,149.4,68.9,103.8,1.22,6.5,2.0,100,4,25
DP-0081,Shen_2024,10.1016/j.jhazmat.2024.133442,Sugarcane bagasse,Agricultural,41.0,36.2,23.5,6.9,10.2,500,5,0.5,N2,316.5,0.2393,0.0613,0.178,3.0,52.8,4.5,1.54,31.0,1.023,0.44,8.7,Acid-treatment,0.0,1.17,152.9,103.4,48.3,74.4,2.53,5.0,10.0,50,6,30
DP-0082,Ke_2021,10.1016/J.CHEMOSPHERE.2021.130204,Wheat straw,Agricultural,22.0,27.2,40.2,3.9,8.9,800,5,2.0,CO2,454.9,0.2902,0.1824,0.1078,2.6,71.1,1.8,0.57,17.6,0.304,0.186,9.5,None,0.0,0.0,117.5,69.8,37.5,74.8,3.68,6.0,0.5,10,6,40
DP-0083,Sun_2022,10.1016/j.scitotenv.2022.154668,Oak wood,Woody,38.6,14.7,16.5,10.3,5.2,700,1,3.0,N2,354.7,0.3322,0.163,0.1692,3.7,57.7,2.0,1.6,33.5,0.416,0.435,8.3,None,0.0,0.0,124.2,82.9,61.8,65.2,3.54,8.0,1.0,100,4,25
DP-0084,Zhang_W_2023,10.1016/j.scitotenv.2023.166678,Peanut shell,Agricultural,54.2,24.7,13.9,4.0,7.1,600,10,1.5,N2,413.1,0.219,0.0911,0.1279,2.1,64.2,3.0,1.84,23.9,0.561,0.279,9.1,MnO2,0.0,1.69,127.0,113.2,23.0,72.3,3.44,5.0,5.0,50,4,25
DP-0085,Long_2024,10.1016/j.chemosphere.2024.141584,Bamboo,Woody,54.7,40.0,16.2,8.4,14.8,400,5,0.5,N2,204.0,0.1342,0.0496,0.0846,2.6,47.2,3.8,4.8,29.4,0.966,0.467,8.4,None,0.0,0.0,139.2,86.8,40.2,57.4,2.38,5.5,10.0,50,4,35
DP-0086,Jaffari_2023,10.1016/j.jhazmat.2023.132773,Peanut shell,Agricultural,32.0,25.6,38.2,9.1,10.4,550,30,0.5,N2,308.4,0.1565,0.095,0.0615,2.0,64.5,3.3,1.61,20.2,0.614,0.235,10.4,ZnO,0.0,1.67,159.6,101.9,38.3,68.3,2.52,6.5,4.0,200,4,35
DP-0087,Ke_2021,10.1016/J.CHEMOSPHERE.2021.130204,Sugarcane bagasse,Agricultural,42.4,29.5,26.1,13.0,8.0,500,5,2.0,N2,340.1,0.2112,0.0848,0.1264,2.5,57.1,4.0,1.86,29.0,0.841,0.381,9.1,None,0.0,0.0,104.5,109.8,37.5,69.6,2.14,6.5,5.0,20,24,30
DP-0088,Sun_2022,10.1016/j.scitotenv.2022.154668,Oak wood,Woody,48.5,34.5,30.7,6.3,4.1,450,20,3.0,Ar,276.5,0.1479,0.0294,0.1185,2.1,59.3,3.4,1.0,32.2,0.688,0.407,8.7,MnO2,0.0,1.25,123.8,94.9,24.0,69.1,1.39,6.5,0.5,20,6,50
DP-0089,Shen_2024,10.1016/j.jhazmat.2024.133442,Sewage sludge,Waste,26.1,27.6,35.7,6.5,6.5,450,10,4.0,N2,250.0,0.1352,0.0597,0.0755,2.2,55.7,4.2,0.71,32.9,0.905,0.443,8.9,Acid-treatment,0.0,0.86,145.5,94.1,31.7,51.6,1.68,5.5,4.0,500,12,20
DP-0090,Jaffari_2023,10.1016/j.jhazmat.2023.132773,Rice husk,Agricultural,55.7,19.6,14.0,7.7,18.2,600,5,2.0,N2,405.6,0.2785,0.1428,0.1357,2.7,72.6,5.0,0.68,3.5,0.826,0.036,7.9,Base-treatment,0.0,0.83,87.0,49.3,22.9,41.0,3.74,7.0,1.0,100,6,30
DP-0091,Palansooriya_2022,10.1021/acs.est.1c08302,Rice husk,Agricultural,41.2,25.3,7.6,6.7,16.4,300,10,2.0,N2,161.2,0.1548,0.0275,0.1273,3.8,42.7,5.6,1.15,34.2,1.574,0.601,6.7,Fe-loading,1.4,0.0,113.2,130.8,34.8,91.0,1.68,4.0,10.0,200,24,35
DP-0092,Zhang_W_2023,10.1016/j.scitotenv.2023.166678,Wheat straw,Agricultural,52.2,28.8,23.4,13.1,7.1,700,10,2.0,N2,396.5,0.2726,0.159,0.1136,2.8,64.9,2.4,3.73,21.9,0.444,0.253,8.6,None,0.0,0.0,119.8,64.6,14.7,66.5,3.95,4.0,5.0,50,6,20
DP-0093,Shen_2024,10.1016/j.jhazmat.2024.133442,Peanut shell,Agricultural,30.0,8.0,30.8,5.0,7.9,700,3,2.0,N2,419.8,0.2842,0.1345,0.1497,2.7,69.8,2.5,2.33,17.5,0.43,0.188,8.4,None,0.0,0.0,103.9,72.7,35.6,60.7,3.74,6.5,2.0,50,4,25
DP-0094,Ke_2021,10.1016/J.CHEMOSPHERE.2021.130204,Rice husk,Agricultural,33.3,31.2,35.0,8.3,6.4,500,10,0.5,N2,346.8,0.1538,0.0564,0.0974,1.8,51.1,3.8,0.25,38.4,0.892,0.564,9.8,None,0.0,0.0,139.5,146.3,46.6,89.3,0.92,5.5,2.0,100,24,25
DP-0095,Yuan_2021,10.1021/acs.est.1c01849,Corn stover,Agricultural,62.3,27.0,9.6,6.3,13.1,500,10,2.0,N2,411.0,0.2295,0.0689,0.1606,2.2,60.7,4.8,1.14,20.3,0.949,0.251,8.9,Base-treatment,0.0,0.32,143.9,72.3,24.2,45.9,2.73,6.0,5.0,20,6,25
DP-0096,Zhu_2019,10.1016/j.jhazmat.2019.06.004,Sawdust,Woody,42.2,30.0,30.4,7.3,11.6,700,15,2.0,N2,380.5,0.2722,0.0957,0.1765,2.9,65.9,2.3,0.84,19.4,0.419,0.221,10.5,None,0.0,0.0,161.5,80.6,3.2,58.7,2.64,6.5,0.5,50,4,20
DP-0097,Jaffari_2023,10.1016/j.jhazmat.2023.132773,Sugarcane bagasse,Agricultural,43.0,24.3,23.7,6.3,7.0,650,10,4.0,N2,364.1,0.1997,0.0849,0.1148,2.2,60.1,2.5,1.19,29.2,0.499,0.364,8.9,None,0.0,0.0,83.8,122.4,47.3,67.4,3.63,3.0,5.0,100,6,20
DP-0098,Zhang_W_2023,10.1016/j.scitotenv.2023.166678,Bamboo,Woody,50.1,40.0,34.0,4.6,11.3,500,10,1.0,N2,260.7,0.1657,0.055,0.1107,2.5,53.4,5.2,1.05,29.0,1.169,0.407,8.6,None,0.0,0.0,137.5,86.2,16.9,56.5,2.68,6.5,1.0,100,24,40
DP-0099,Sun_2022,10.1016/j.scitotenv.2022.154668,Pine wood,Woody,28.9,34.6,26.6,11.1,4.7,600,5,4.0,N2,409.8,0.2196,0.0759,0.1437,2.1,56.6,2.5,2.21,34.0,0.53,0.451,7.9,None,0.0,0.0,145.9,121.2,49.1,68.0,3.05,4.0,4.0,50,6,20
DP-0100,Jaffari_2023,10.1016/j.jhazmat.2023.132773,Rice husk,Agricultural,34.7,27.4,17.2,8.2,1.8,700,20,1.0,CO2,485.7,0.2788,0.1501,0.1287,2.3,70.4,3.2,2.07,22.5,0.545,0.24,8.9,Acid-treatment,0.0,1.59,110.9,68.1,43.8,50.0,3.91,3.0,4.0,100,24,20
DP-0101,Sun_2022,10.1016/j.scitotenv.2022.154668,Peanut shell,Agricultural,47.7,26.3,36.7,13.3,16.8,500,5,2.0,Ar,282.0,0.1848,0.057,0.1278,2.6,60.9,4.5,2.51,15.3,0.887,0.188,8.0,None,0.0,0.0,84.6,85.3,32.2,52.0,2.38,5.0,2.0,100,12,30
DP-0102,Sun_2022,10.1016/j.scitotenv.2022.154668,Coconut shell,Woody,45.5,28.2,10.0,6.8,8.5,500,20,0.5,N2,363.9,0.1722,0.0613,0.1109,1.9,45.2,4.2,2.23,39.9,1.115,0.662,9.4,None,0.0,0.0,157.3,130.3,44.0,89.4,1.97,6.5,0.5,20,48,30
DP-0103,Ma_2023,10.1016/j.seppur.2022.122521,Coffee grounds,Agricultural,26.7,28.4,27.7,5.6,12.5,800,1,3.0,N2,456.4,0.2772,0.1867,0.0905,2.4,73.7,1.8,0.96,11.0,0.293,0.112,10.6,None,0.0,0.0,95.7,70.0,18.9,47.5,2.91,5.0,1.0,20,2,50
DP-0104,Ke_2021,10.1016/J.CHEMOSPHERE.2021.130204,Water hyacinth,Waste,21.0,20.8,16.5,11.2,2.9,350,5,1.5,N2,178.0,0.1276,0.0323,0.0953,2.9,52.7,5.0,0.75,38.6,1.139,0.549,8.1,None,0.0,0.0,103.4,117.9,31.3,64.0,1.26,6.5,1.0,50,2,25
DP-0105,Sun_2022,10.1016/j.scitotenv.2022.154668,Eucalyptus,Woody,36.8,19.6,37.6,7.0,17.2,600,20,1.0,N2,407.8,0.2455,0.0853,0.1602,2.4,67.1,4.7,1.28,9.7,0.841,0.108,6.4,None,0.0,0.0,44.5,71.4,14.9,17.0,2.31,6.0,4.0,20,4,50
DP-0106,Long_2024,10.1016/j.chemosphere.2024.141584,Coconut shell,Woody,38.9,36.1,19.6,11.0,3.6,400,20,1.0,CO2,382.6,0.1641,0.0691,0.095,1.7,51.5,5.8,5.01,34.1,1.351,0.497,6.3,None,0.0,0.0,146.9,104.4,50.1,79.6,3.87,5.5,10.0,10,4,30
DP-0107,Shen_2024,10.1016/j.jhazmat.2024.133442,Corn stover,Agricultural,41.0,26.6,34.2,10.1,7.3,450,3,1.5,Ar,217.2,0.1389,0.0587,0.0802,2.6,50.9,2.6,0.31,38.9,0.613,0.573,7.7,None,0.0,0.0,144.3,143.8,29.4,92.0,1.35,5.0,0.5,20,4,30
DP-0108,Shen_2024,10.1016/j.jhazmat.2024.133442,Sewage sludge,Waste,53.3,22.8,24.7,5.3,11.6,700,30,2.0,N2,404.8,0.233,0.1125,0.1205,2.3,59.8,2.7,1.43,24.5,0.542,0.307,10.4,Fe-loading,8.7,0.0,189.6,115.4,53.5,106.3,2.65,7.0,5.0,50,4,30
DP-0109,Yuan_2021,10.1021/acs.est.1c01849,Coconut shell,Woody,30.8,29.2,20.2,7.8,8.5,750,5,2.0,N2,611.4,0.3818,0.2763,0.1055,2.5,66.0,2.5,1.96,21.0,0.455,0.239,9.2,None,0.0,0.0,99.7,109.9,57.7,57.8,4.51,6.0,1.0,50,24,40
DP-0110,Zhang_W_2023,10.1016/j.scitotenv.2023.166678,Banana peel,Agricultural,24.1,22.5,17.5,6.1,2.9,450,10,3.0,N2,323.5,0.2197,0.051,0.1687,2.7,59.6,3.9,0.73,32.9,0.785,0.414,8.0,None,0.0,0.0,155.0,120.2,29.8,68.4,2.32,7.0,1.0,50,2,25
DP-0111,Palansooriya_2022,10.1021/acs.est.1c08302,Wheat straw,Agricultural,29.6,10.8,24.1,13.1,7.7,450,10,1.5,N2,183.9,0.1456,0.0613,0.0843,3.2,49.2,5.4,0.75,36.9,1.317,0.562,8.6,None,0.0,0.0,136.3,140.4,49.4,73.7,2.03,5.5,0.5,200,24,25
DP-0112,Long_2024,10.1016/j.chemosphere.2024.141584,Pine wood,Woody,53.2,28.2,22.6,7.4,3.2,400,10,1.0,Ar,250.1,0.1178,0.0194,0.0984,1.9,47.8,4.8,1.09,43.1,1.205,0.676,6.7,None,0.0,0.0,142.2,131.0,31.5,96.8,1.21,7.0,2.0,50,6,35
DP-0113,Zhu_2019,10.1016/j.jhazmat.2019.06.004,Coconut shell,Woody,40.8,22.0,28.3,7.3,1.6,400,10,2.0,N2,337.4,0.1926,0.0299,0.1627,2.3,49.0,4.3,1.58,43.5,1.053,0.666,9.4,None,0.0,0.0,134.1,118.5,41.1,106.4,2.57,5.5,5.0,200,4,25
DP-0114,Yuan_2021,10.1021/acs.est.1c01849,Cotton stalk,Agricultural,38.8,22.7,11.0,10.0,10.0,300,5,1.5,CO2,194.3,0.1452,0.0545,0.0907,3.0,51.7,7.3,5.31,25.7,1.694,0.373,6.6,Base-treatment,0.0,0.16,87.6,85.1,15.0,49.9,2.73,5.5,10.0,50,4,35
DP-0115,Ma_2023,10.1016/j.seppur.2022.122521,Banana peel,Agricultural,40.3,28.8,10.6,13.1,9.0,600,10,2.0,CO2,448.6,0.2813,0.1463,0.135,2.5,60.5,3.1,3.05,24.4,0.615,0.302,9.7,MnO2,0.0,1.02,114.8,69.1,38.6,44.9,3.92,3.0,1.0,10,48,50
DP-0116,Shen_2024,10.1016/j.jhazmat.2024.133442,Corn stover,Agricultural,42.5,21.4,19.9,11.9,6.4,550,10,2.0,Ar,288.4,0.1889,0.0879,0.101,2.6,51.6,2.9,0.87,38.2,0.674,0.555,8.7,None,0.0,0.0,92.4,112.0,48.8,59.8,3.13,7.0,4.0,100,4,35
DP-0117,Ke_2021,10.1016/J.CHEMOSPHERE.2021.130204,Sewage sludge,Waste,26.7,26.4,18.6,6.5,5.0,300,10,1.5,N2,180.5,0.1348,0.0521,0.0827,3.0,48.7,5.3,1.31,39.7,1.306,0.611,5.9,None,0.0,0.0,158.8,85.3,47.4,63.1,1.9,8.0,2.0,50,2,25
DP-0118,Zhu_2019,10.1016/j.jhazmat.2019.06.004,Corn stover,Agricultural,26.7,18.0,9.0,10.6,3.3,550,20,2.0,N2,275.7,0.246,0.1295,0.1165,3.6,58.8,3.1,0.87,33.9,0.633,0.432,9.2,None,0.0,0.0,127.1,98.2,56.3,63.6,2.28,5.0,5.0,100,4,35
DP-0119,Jaffari_2023,10.1016/j.jhazmat.2023.132773,Corn stover,Agricultural,28.0,18.7,8.8,6.5,12.9,600,15,1.5,N2,392.8,0.223,0.1306,0.0924,2.3,70.0,3.0,1.17,12.9,0.514,0.138,9.6,None,0.0,0.0,108.2,65.6,31.4,76.0,2.65,6.0,2.0,50,12,40
DP-0120,Ma_2023,10.1016/j.seppur.2022.122521,Banana peel,Agricultural,47.3,27.8,35.2,8.9,11.3,450,20,1.0,N2,240.2,0.1565,0.0552,0.1013,2.6,60.6,5.7,3.92,18.5,1.129,0.229,8.8,Fe-loading,11.6,0.0,181.7,132.9,30.8,93.5,1.38,7.0,1.0,10,2,30
DP-0121,Shen_2024,10.1016/j.jhazmat.2024.133442,Palm kernel shell,Woody,41.7,15.4,13.0,7.3,8.4,650,15,1.5,N2,496.7,0.3342,0.1659,0.1683,2.7,69.8,3.9,1.93,16.0,0.67,0.172,10.4,None,0.0,0.0,96.4,95.9,10.2,62.3,3.77,5.0,5.0,500,12,35
DP-0122,Shen_2024,10.1016/j.jhazmat.2024.133442,Sawdust,Woody,46.7,20.5,33.7,13.5,12.2,350,20,1.0,N2,175.6,0.1209,0.043,0.0779,2.8,50.3,5.0,0.14,32.4,1.193,0.483,8.1,None,0.0,0.0,113.2,84.6,24.5,74.8,0.26,5.0,0.5,200,24,35
DP-0123,Long_2024,10.1016/j.chemosphere.2024.141584,Coconut shell,Woody,39.0,18.1,34.8,3.2,1.1,350,5,0.5,N2,242.1,0.1701,0.0527,0.1174,2.8,52.4,6.1,1.71,38.7,1.397,0.554,6.6,N-doping,0.0,1.4,115.7,102.0,40.4,66.1,1.91,6.0,4.0,100,24,40
DP-0124,Jaffari_2023,10.1016/j.jhazmat.2023.132773,Soybean straw,Agricultural,39.2,22.8,32.1,10.2,7.6,650,5,1.0,N2,299.7,0.1457,0.0581,0.0876,1.9,65.4,3.7,0.8,22.5,0.679,0.258,10.2,None,0.0,0.0,116.8,78.7,28.5,60.6,2.16,8.0,2.0,50,6,30
DP-0125,Zhu_2019,10.1016/j.jhazmat.2019.06.004,Sawdust,Woody,53.9,28.0,34.6,4.0,1.2,600,10,1.5,CO2,359.6,0.199,0.117,0.082,2.2,69.4,4.4,0.9,24.1,0.761,0.26,7.3,None,0.0,0.0,86.7,81.8,32.0,65.5,2.69,5.5,0.5,50,6,25
DP-0126,Zhu_2019,10.1016/j.jhazmat.2019.06.004,Rice husk,Agricultural,36.6,31.4,35.6,12.4,0.5,500,10,2.0,N2,259.9,0.1644,0.0376,0.1268,2.5,54.5,3.2,1.41,40.4,0.705,0.556,8.2,N-doping,0.0,0.17,157.5,144.3,54.5,73.7,1.69,4.0,1.0,50,6,30
DP-0127,Ke_2021,10.1016/J.CHEMOSPHERE.2021.130204,Bamboo,Woody,30.3,20.9,20.0,4.6,4.2,750,15,2.0,CO2,466.4,0.2818,0.1592,0.1226,2.4,63.8,2.6,2.01,27.4,0.489,0.322,10.2,MnO2,0.0,1.94,127.1,115.6,33.5,71.7,3.35,6.0,2.0,200,12,25
DP-0128,Long_2024,10.1016/j.chemosphere.2024.141584,Oak wood,Woody,22.5,32.1,25.2,3.6,13.9,300,3,1.0,N2,105.8,0.1515,0.0639,0.0876,5.7,46.9,5.1,1.88,32.2,1.305,0.515,6.2,Base-treatment,0.0,0.23,104.6,55.4,19.8,60.8,1.62,6.0,0.5,50,1,35
DP-0129,Long_2024,10.1016/j.chemosphere.2024.141584,Sawdust,Woody,39.4,35.1,28.3,4.6,7.4,400,5,1.0,N2,206.0,0.1492,0.0453,0.1039,2.9,49.6,2.8,1.06,39.1,0.677,0.591,7.7,None,0.0,0.0,139.6,140.3,61.9,80.0,2.05,8.0,0.5,10,1,25
DP-0130,Zhang_W_2023,10.1016/j.scitotenv.2023.166678,Coconut shell,Woody,18.4,20.0,11.6,14.8,11.6,800,15,2.0,N2,629.2,0.3978,0.1088,0.289,2.5,76.5,2.7,0.58,8.6,0.424,0.084,11.2,N-doping,0.0,1.2,82.3,84.9,23.7,51.8,2.98,5.0,0.5,100,4,30
DP-0131,Palansooriya_2022,10.1021/acs.est.1c08302,Sugarcane bagasse,Agricultural,34.8,34.1,35.2,11.8,5.7,600,30,2.0,N2,412.4,0.2972,0.1653,0.1319,2.9,66.5,2.8,2.41,22.6,0.505,0.255,8.5,None,0.0,0.0,134.9,82.6,57.2,73.8,4.21,6.0,0.5,100,24,50
DP-0132,Zhang_W_2023,10.1016/j.scitotenv.2023.166678,Wheat straw,Agricultural,32.2,15.8,20.2,14.2,0.5,550,10,1.0,N2,284.3,0.255,0.0905,0.1645,3.6,69.3,4.6,0.87,24.7,0.797,0.267,7.5,None,0.0,0.0,114.1,109.1,36.7,68.1,2.99,6.0,1.0,50,6,30
DP-0133,Ke_2021,10.1016/J.CHEMOSPHERE.2021.130204,Wheat straw,Agricultural,29.9,11.8,20.2,9.0,6.6,350,3,2.0,N2,185.4,0.116,0.0262,0.0898,2.5,48.8,4.0,2.45,38.2,0.984,0.587,6.8,None,0.0,0.0,130.6,125.6,26.3,80.1,2.27,5.5,1.0,50,4,25
DP-0134,Zhang_W_2023,10.1016/j.scitotenv.2023.166678,Corn stover,Agricultural,43.2,11.2,8.0,13.6,4.4,350,5,2.0,N2,226.0,0.1414,0.0556,0.0858,2.5,41.4,5.9,2.06,45.0,1.71,0.815,9.4,None,0.0,0.0,132.9,141.9,52.8,100.1,1.58,3.0,1.0,200,4,25
DP-0135,Sun_2022,10.1016/j.scitotenv.2022.154668,Poultry litter,Waste,58.5,24.0,29.0,5.6,4.1,500,5,4.0,N2,360.7,0.225,0.0865,0.1385,2.5,59.9,4.6,2.82,28.6,0.922,0.358,8.4,N-doping,0.0,1.49,128.9,80.7,41.2,44.9,2.79,6.0,4.0,100,4,25
DP-0136,Yuan_2021,10.1021/acs.est.1c01849,Coconut shell,Woody,42.8,27.7,32.1,5.8,10.0,550,1,2.0,CO2,378.6,0.2634,0.0767,0.1867,2.8,56.2,3.4,7.79,22.6,0.726,0.302,9.4,None,0.0,0.0,111.9,80.8,39.8,56.9,4.55,4.0,4.0,20,4,25
DP-0137,Yuan_2021,10.1021/acs.est.1c01849,Wheat straw,Agricultural,37.9,23.1,24.2,6.3,6.0,600,15,4.0,N2,401.7,0.2578,0.145,0.1128,2.6,58.1,2.2,2.73,31.0,0.454,0.4,9.1,MnO2,0.0,1.39,129.8,90.8,60.0,53.2,3.66,6.0,4.0,500,48,40
DP-0138,Yuan_2021,10.1021/acs.est.1c01849,Hickory wood,Woody,50.2,31.4,29.8,7.1,5.1,500,20,0.5,Ar,323.2,0.2436,0.0563,0.1873,3.0,66.2,4.8,0.81,23.1,0.87,0.262,7.7,Base-treatment,0.0,1.95,98.7,64.9,17.1,61.7,0.99,6.0,5.0,50,6,25
DP-0139,Zhang_W_2023,10.1016/j.scitotenv.2023.166678,Bamboo,Woody,15.0,14.2,22.8,11.3,0.5,650,20,3.0,N2,353.7,0.2142,0.0585,0.1557,2.4,60.2,3.1,1.97,34.2,0.618,0.426,8.7,None,0.0,0.0,155.3,130.4,22.4,90.9,2.52,4.0,2.0,50,4,35
DP-0140,Jaffari_2023,10.1016/j.jhazmat.2023.132773,Walnut shell,Woody,41.7,28.4,28.9,5.0,2.7,350,15,2.0,N2,229.2,0.1731,0.0316,0.1415,3.0,51.8,5.7,0.76,39.0,1.32,0.565,8.2,Acid-treatment,0.0,1.5,113.9,132.1,48.9,83.9,1.57,6.5,0.5,50,1,35
DP-0141,Palansooriya_2022,10.1021/acs.est.1c08302,Corncob,Agricultural,29.9,29.8,24.0,8.1,3.1,300,10,1.0,CO2,251.0,0.2056,0.0309,0.1747,3.3,45.5,4.5,0.78,45.0,1.187,0.742,7.5,Acid-treatment,0.0,0.82,130.1,99.0,48.8,86.8,1.11,5.5,2.0,20,24,25
DP-0142,Zhang_W_2023,10.1016/j.scitotenv.2023.166678,Corn stover,Agricultural,37.1,15.0,16.3,9.3,4.0,400,3,3.0,N2,107.5,0.1054,0.0317,0.0737,3.9,54.5,4.4,4.08,33.0,0.969,0.454,9.2,Acid-treatment,0.0,1.68,135.4,87.4,53.0,60.8,2.23,6.0,4.0,20,4,50
DP-0143,Ma_2023,10.1016/j.seppur.2022.122521,Corn stover,Agricultural,46.0,27.2,25.2,6.0,14.5,500,10,1.5,N2,307.3,0.2224,0.0756,0.1468,2.9,65.3,5.2,0.24,14.8,0.956,0.17,9.1,None,0.0,0.0,96.1,99.0,28.5,50.0,2.4,7.0,4.0,100,4,25
DP-0144,Yuan_2021,10.1021/acs.est.1c01849,Corn stover,Agricultural,47.8,14.4,36.5,10.5,13.5,400,10,3.0,N2,223.1,0.2004,0.0316,0.1688,3.6,46.4,3.8,3.01,33.3,0.983,0.538,8.0,Acid-treatment,0.0,0.25,113.1,96.8,28.3,70.2,1.91,4.0,2.0,200,4,50
DP-0145,Zhang_W_2023,10.1016/j.scitotenv.2023.166678,Palm kernel shell,Woody,34.6,13.1,18.2,7.3,9.8,450,10,1.0,CO2,398.8,0.3297,0.1067,0.223,3.3,55.6,4.2,1.06,29.3,0.906,0.395,7.0,None,0.0,0.0,119.4,99.3,30.2,53.8,2.88,6.5,5.0,20,48,30
DP-0146,Zhu_2019,10.1016/j.jhazmat.2019.06.004,Bamboo,Woody,49.2,17.4,26.6,9.4,0.5,500,1,2.0,N2,359.1,0.2699,0.0781,0.1918,3.0,46.6,3.7,7.0,42.2,0.953,0.679,7.6,Base-treatment,0.0,1.02,165.4,128.2,48.4,88.8,3.17,6.0,4.0,200,4,50
DP-0147,Zhu_2019,10.1016/j.jhazmat.2019.06.004,Palm kernel shell,Woody,34.5,12.7,19.6,7.0,12.8,550,5,2.0,N2,467.9,0.3106,0.2291,0.0815,2.7,64.3,2.2,2.47,18.2,0.411,0.212,8.3,None,0.0,0.0,103.6,77.0,27.4,59.7,4.52,6.0,2.0,200,4,40
DP-0148,Long_2024,10.1016/j.chemosphere.2024.141584,Cotton stalk,Agricultural,34.7,26.5,11.1,7.2,9.6,550,5,1.0,N2,428.7,0.2833,0.1924,0.0909,2.6,48.5,3.1,5.07,33.7,0.767,0.521,8.8,Fe-loading,11.0,0.0,206.6,153.7,57.7,140.9,4.21,6.5,1.0,50,12,50
DP-0149,Long_2024,10.1016/j.chemosphere.2024.141584,Wheat straw,Agricultural,41.7,19.6,17.1,5.0,5.8,400,10,1.0,N2,245.6,0.1973,0.0448,0.1525,3.2,56.6,4.3,3.43,29.9,0.912,0.396,8.8,None,0.0,0.0,120.1,94.9,37.8,50.0,1.88,6.5,5.0,200,4,40
DP-0150,Sun_2022,10.1016/j.scitotenv.2022.154668,Rice husk,Agricultural,32.0,25.2,32.6,4.4,2.9,450,10,1.5,N2,250.4,0.1668,0.0673,0.0995,2.7,65.0,4.1,0.95,27.0,0.757,0.312,7.9,None,0.0,0.0,130.7,114.0,32.0,45.3,0.96,6.0,4.0,50,48,25
DP-0151,Zhu_2019,10.1016/j.jhazmat.2019.06.004,Bamboo,Woody,48.0,26.3,33.6,4.1,14.1,700,5,1.5,Ar,350.1,0.2306,0.1172,0.1134,2.6,72.9,2.7,0.38,9.9,0.444,0.102,10.1,Fe-loading,4.3,0.0,117.4,68.0,24.5,59.3,1.92,5.0,0.5,50,4,30
DP-0152,Sun_2022,10.1016/j.scitotenv.2022.154668,Coconut shell,Woody,37.0,26.8,15.4,8.5,10.3,550,3,2.0,N2,450.5,0.3041,0.1747,0.1294,2.7,58.3,3.9,2.38,25.1,0.803,0.323,8.5,ZnO,0.0,1.54,102.8,78.9,49.6,72.1,3.12,6.0,1.0,100,1,25
DP-0153,Zhu_2019,10.1016/j.jhazmat.2019.06.004,Corncob,Agricultural,34.1,21.9,27.7,5.9,16.4,300,1,1.5,CO2,90.2,0.1209,0.0322,0.0887,5.4,49.0,5.3,1.51,27.8,1.298,0.426,7.4,ZnO,0.0,0.62,108.4,103.0,18.0,64.4,0.98,7.0,0.5,50,4,25
DP-0154,Shen_2024,10.1016/j.jhazmat.2024.133442,Switchgrass,Agricultural,36.7,21.4,9.0,6.4,15.2,650,15,2.0,N2,463.7,0.3012,0.149,0.1522,2.6,54.9,2.6,0.92,26.4,0.568,0.361,9.7,Fe-loading,5.9,0.0,148.5,113.7,50.6,108.2,3.22,3.0,2.0,100,2,25
DP-0155,Shen_2024,10.1016/j.jhazmat.2024.133442,Pine wood,Woody,35.2,24.7,23.4,7.9,8.3,700,15,2.0,N2,291.8,0.192,0.0936,0.0984,2.6,73.1,2.9,1.26,14.4,0.476,0.148,9.3,None,0.0,0.0,91.1,59.5,22.8,21.9,3.35,7.0,1.0,200,12,20
DP-0156,Long_2024,10.1016/j.chemosphere.2024.141584,Bamboo,Woody,50.4,24.1,32.7,12.7,8.3,600,30,1.0,N2,301.4,0.1948,0.1286,0.0662,2.6,58.0,3.3,1.17,29.2,0.683,0.378,8.8,None,0.0,0.0,117.3,88.6,25.9,70.4,3.57,4.0,10.0,100,24,20
DP-0157,Zhu_2019,10.1016/j.jhazmat.2019.06.004,Cotton stalk,Agricultural,37.0,16.2,10.2,13.8,7.2,500,10,1.5,CO2,353.4,0.2175,0.0728,0.1447,2.5,61.9,1.6,2.01,27.3,0.31,0.331,8.7,Fe-loading,6.4,0.0,130.2,111.9,46.1,83.3,1.57,6.0,1.0,50,2,25
DP-0158,Ma_2023,10.1016/j.seppur.2022.122521,Palm kernel shell,Woody,23.4,19.5,32.2,6.2,10.9,600,10,2.0,Ar,488.1,0.3519,0.2197,0.1322,2.9,64.1,3.6,1.07,20.3,0.674,0.238,9.0,Fe-loading,1.8,0.0,114.8,84.0,43.8,69.4,3.68,3.0,5.0,10,4,20
DP-0159,Yuan_2021,10.1021/acs.est.1c01849,Peanut shell,Agricultural,48.7,20.2,15.2,5.8,0.5,300,10,2.0,N2,187.4,0.1459,0.0597,0.0862,3.1,51.3,5.6,0.63,42.0,1.31,0.614,7.5,None,0.0,0.0,161.6,109.6,44.8,55.2,0.85,7.0,1.0,500,48,25
DP-0160,Shen_2024,10.1016/j.jhazmat.2024.133442,Hickory wood,Woody,45.2,21.7,19.0,6.9,5.1,400,3,3.0,N2,228.6,0.1667,0.0253,0.1414,2.9,54.0,4.8,4.12,32.0,1.067,0.444,8.0,None,0.0,0.0,149.1,95.4,49.3,68.5,1.09,3.0,2.0,500,4,25
DP-0161,Jaffari_2023,10.1016/j.jhazmat.2023.132773,Hickory wood,Woody,23.2,22.5,32.9,3.4,2.7,450,5,1.0,N2,282.7,0.1621,0.0421,0.12,2.3,59.5,4.6,1.29,31.9,0.928,0.402,7.3,None,0.0,0.0,106.0,109.8,41.4,64.3,2.36,6.5,2.0,10,12,20
DP-0162,Shen_2024,10.1016/j.jhazmat.2024.133442,Corn stover,Agricultural,40.2,22.6,12.1,7.5,9.3,800,20,3.0,N2,502.9,0.3063,0.158,0.1483,2.4,65.5,0.3,0.71,24.2,0.055,0.277,11.8,Fe-loading,8.0,0.0,134.3,124.9,55.6,116.9,3.23,6.0,0.5,50,4,40
DP-0163,Shen_2024,10.1016/j.jhazmat.2024.133442,Sugarcane bagasse,Agricultural,35.5,12.3,25.6,10.1,9.1,650,15,1.0,N2,381.1,0.2488,0.1426,0.1062,2.6,71.4,4.3,0.24,15.0,0.723,0.158,9.5,Acid-treatment,0.0,0.66,87.2,59.7,28.6,63.5,3.16,5.0,1.0,20,24,30
DP-0164,Ke_2021,10.1016/J.CHEMOSPHERE.2021.130204,Corn stover,Agricultural,36.7,29.9,25.4,6.3,1.1,550,5,1.5,CO2,390.4,0.2361,0.156,0.0801,2.4,53.8,3.6,1.89,39.6,0.803,0.552,11.0,None,0.0,0.0,162.3,129.1,55.0,74.2,1.79,7.0,4.0,100,48,20
DP-0165,Zhu_2019,10.1016/j.jhazmat.2019.06.004,Hickory wood,Woody,51.3,33.2,25.2,5.4,5.3,450,15,2.0,N2,272.8,0.1833,0.0533,0.13,2.7,51.4,4.5,2.07,36.7,1.051,0.536,8.4,MgO,0.0,0.78,101.3,81.8,39.0,91.5,2.7,6.5,1.0,50,2,30
DP-0166,Zhu_2019,10.1016/j.jhazmat.2019.06.004,Rice husk,Agricultural,42.3,19.0,31.9,7.9,8.0,550,3,4.0,N2,423.3,0.3195,0.1332,0.1863,3.0,56.1,4.2,0.52,31.2,0.898,0.417,10.8,None,0.0,0.0,142.8,152.1,50.9,91.3,3.05,6.5,5.0,20,6,40
DP-0167,Ke_2021,10.1016/J.CHEMOSPHERE.2021.130204,Hickory wood,Woody,50.7,26.0,11.6,4.0,0.5,300,15,2.0,N2,218.9,0.1847,0.0391,0.1456,3.4,55.5,4.7,1.06,38.2,1.016,0.516,7.6,None,0.0,0.0,120.8,115.7,46.7,81.5,2.02,6.5,4.0,100,24,20
DP-0168,Long_2024,10.1016/j.chemosphere.2024.141584,Pine wood,Woody,37.0,25.5,21.6,7.0,11.2,600,5,2.0,N2,335.4,0.2075,0.1474,0.0601,2.5,61.9,3.8,0.79,22.3,0.737,0.27,9.5,None,0.0,0.0,101.8,103.9,28.6,70.7,2.77,8.0,1.0,10,48,40
DP-0169,Palansooriya_2022,10.1021/acs.est.1c08302,Peanut shell,Agricultural,41.1,22.7,26.5,7.1,9.5,700,5,4.0,N2,390.4,0.2497,0.1001,0.1496,2.6,68.8,2.1,0.7,18.9,0.366,0.206,9.6,None,0.0,0.0,86.0,67.2,34.1,73.4,2.12,6.0,4.0,100,12,25
