Repository: sdemojhon/biochar-dual-function-ml

# biochar-dual-function-ml
ML framework for simultaneous heavy metal removal and CO2 capture using dual-function biochar adsorbents. Dataset (1047 pts), ensemble models (RF+GBR), Pareto optimization, and Conflict-Synergy Matrix. Bhadre &amp; Ghongade (2026), Total Chemistry.

File: BiocharDualTarget_Dataset_1047pts_39cols.csv (part 2 of 6)
data_point_id,source_paper,source_doi,feedstock_type,feedstock_category,feedstock_cellulose_pct,feedstock_hemicellulose_pct,feedstock_lignin_pct,feedstock_moisture_pct,feedstock_ash_pct,pyrolysis_temp_C,heating_rate_C_min,residence_time_h,pyrolysis_atmosphere,BET_surface_area_m2g,total_pore_volume_cm3g,micropore_volume_cm3g,mesopore_volume_cm3g,avg_pore_diameter_nm,C_pct,H_pct,N_pct,O_pct,H_C_molar_ratio,O_C_molar_ratio,pH,modification_type,Fe_loading_pct,modification_concentration_M,Qmax_Pb2_mg_g,Qmax_Cd2_mg_g,Qmax_Cr6_mg_g,Qmax_As3_mg_g,CO2_capacity_mmol_g,solution_pH,adsorbent_dosage_g_L,initial_metal_conc_mg_L,contact_time_h,temperature_C
DP-0170,Jaffari_2023,10.1016/j.jhazmat.2023.132773,Wheat straw,Agricultural,42.2,8.0,20.0,4.7,2.7,300,10,2.0,N2,159.5,0.1027,0.0418,0.0609,2.6,44.1,5.2,3.38,44.6,1.415,0.759,6.1,Base-treatment,0.0,0.29,143.8,132.9,47.9,77.5,2.95,7.0,1.0,10,4,25
DP-0171,Jaffari_2023,10.1016/j.jhazmat.2023.132773,Palm kernel shell,Woody,37.2,21.9,12.9,9.1,5.3,550,10,2.0,N2,480.5,0.314,0.2354,0.0786,2.6,56.3,3.1,0.75,34.6,0.661,0.461,9.0,None,0.0,0.0,144.3,141.4,52.4,73.8,3.26,5.0,5.0,50,2,25
DP-0172,Yuan_2021,10.1021/acs.est.1c01849,Sawdust,Woody,26.1,21.9,19.0,7.5,11.6,500,15,1.5,N2,313.4,0.1836,0.0474,0.1362,2.3,60.8,3.5,1.55,22.6,0.691,0.279,8.9,None,0.0,0.0,65.6,106.9,27.0,75.3,2.01,6.5,5.0,50,12,30
DP-0173,Sun_2022,10.1016/j.scitotenv.2022.154668,Wheat straw,Agricultural,35.0,24.6,10.0,10.6,0.5,400,10,3.0,Ar,213.4,0.1751,0.0612,0.1139,3.3,47.8,5.0,1.49,45.0,1.255,0.706,7.1,None,0.0,0.0,186.7,137.3,43.2,79.4,1.93,7.0,1.0,500,6,25
DP-0174,Zhang_W_2023,10.1016/j.scitotenv.2023.166678,Corn stover,Agricultural,49.0,27.0,8.1,6.4,9.9,500,10,1.0,N2,348.5,0.1637,0.0523,0.1114,1.9,40.5,5.4,1.03,43.2,1.6,0.8,8.3,Acid-treatment,0.0,0.57,204.2,128.2,56.1,90.3,2.28,6.5,2.0,20,6,20
DP-0175,Long_2024,10.1016/j.chemosphere.2024.141584,Bamboo,Woody,31.1,28.8,19.1,4.5,9.0,500,10,0.5,Ar,326.6,0.1763,0.0574,0.1189,2.2,63.2,4.4,0.64,22.8,0.835,0.271,9.2,None,0.0,0.0,89.9,104.4,45.0,46.3,1.63,9.0,2.0,100,12,25
DP-0176,Yuan_2021,10.1021/acs.est.1c01849,Sawdust,Woody,36.0,28.5,24.8,6.2,2.7,800,20,1.5,Ar,442.1,0.3093,0.0822,0.2271,2.8,75.7,2.1,0.73,18.8,0.333,0.186,10.5,Fe-loading,12.7,0.0,187.2,141.6,37.4,113.9,2.83,5.5,1.0,200,4,30
DP-0177,Ma_2023,10.1016/j.seppur.2022.122521,Poultry litter,Waste,38.8,23.7,43.5,11.6,11.6,550,15,0.5,N2,342.4,0.2188,0.0626,0.1562,2.6,40.7,3.7,5.46,38.5,1.091,0.709,8.7,Base-treatment,0.0,0.43,174.5,126.8,55.0,73.9,3.26,6.5,1.0,200,24,50
DP-0178,Long_2024,10.1016/j.chemosphere.2024.141584,Pine wood,Woody,32.5,26.7,40.0,14.1,7.2,650,20,0.5,N2,355.9,0.2455,0.0772,0.1683,2.8,62.0,2.5,1.66,26.6,0.484,0.322,8.2,None,0.0,0.0,137.9,105.6,22.0,74.0,2.17,7.0,1.0,200,12,25
DP-0179,Yuan_2021,10.1021/acs.est.1c01849,Wheat straw,Agricultural,48.3,29.6,22.1,5.1,11.2,500,5,3.0,N2,307.6,0.1709,0.069,0.1019,2.2,38.4,3.7,3.05,43.7,1.156,0.854,8.4,None,0.0,0.0,119.0,142.9,44.1,64.9,2.41,4.0,1.0,200,4,25
DP-0180,Zhu_2019,10.1016/j.jhazmat.2019.06.004,Rice husk,Agricultural,42.9,10.4,5.0,10.2,10.5,500,5,1.0,N2,303.7,0.1797,0.0652,0.1145,2.4,61.4,4.0,1.07,23.0,0.782,0.281,8.0,None,0.0,0.0,123.5,95.0,21.3,61.2,2.01,5.5,4.0,50,48,25
DP-0181,Zhu_2019,10.1016/j.jhazmat.2019.06.004,Coconut shell,Woody,33.3,21.7,24.0,5.0,3.6,300,3,3.0,N2,316.8,0.1921,0.0708,0.1213,2.4,48.2,4.3,1.48,42.4,1.071,0.66,7.1,None,0.0,0.0,133.4,130.0,59.9,78.3,2.01,6.5,4.0,20,24,25
DP-0182,Palansooriya_2022,10.1021/acs.est.1c08302,Sawdust,Woody,52.0,30.8,5.0,15.1,9.6,350,1,1.5,Ar,192.1,0.1616,0.0326,0.129,3.4,44.9,5.1,4.72,35.7,1.363,0.596,6.8,None,0.0,0.0,136.7,117.7,38.8,54.5,2.18,6.0,4.0,50,6,25
DP-0183,Zhu_2019,10.1016/j.jhazmat.2019.06.004,Hickory wood,Woody,65.0,33.5,10.8,8.7,5.0,550,5,1.0,Ar,286.1,0.1726,0.0549,0.1177,2.4,65.6,4.0,0.77,24.6,0.732,0.281,9.8,None,0.0,0.0,123.0,80.4,35.7,71.2,1.79,5.0,0.5,100,6,40
DP-0184,Jaffari_2023,10.1016/j.jhazmat.2023.132773,Corn stover,Agricultural,18.1,22.8,27.9,11.1,9.7,400,20,1.0,N2,280.0,0.2708,0.0419,0.2289,3.9,58.0,4.2,3.19,24.9,0.869,0.322,8.9,Fe-loading,3.1,0.0,117.6,103.8,12.3,68.8,2.15,6.0,2.0,500,4,25
DP-0185,Zhang_W_2023,10.1016/j.scitotenv.2023.166678,Poultry litter,Waste,39.0,17.7,29.8,10.4,2.3,650,15,0.5,N2,415.5,0.2427,0.0629,0.1798,2.3,58.2,3.8,0.29,35.4,0.784,0.456,10.6,None,0.0,0.0,167.0,117.6,41.1,81.9,2.37,9.0,5.0,50,48,20
DP-0186,Zhang_W_2023,10.1016/j.scitotenv.2023.166678,Miscanthus,Agricultural,39.7,27.1,16.9,14.0,10.9,550,15,2.0,CO2,402.0,0.2291,0.1013,0.1278,2.3,59.8,2.8,1.2,25.3,0.562,0.317,8.9,Acid-treatment,0.0,1.51,98.4,111.1,22.6,53.8,3.36,3.0,4.0,10,12,25
DP-0187,Zhang_W_2023,10.1016/j.scitotenv.2023.166678,Bamboo,Woody,23.3,14.4,34.4,8.3,9.9,600,5,1.0,Ar,256.0,0.1949,0.1118,0.0831,3.0,71.8,3.4,1.07,13.8,0.568,0.144,11.5,Fe-loading,3.3,0.0,117.6,85.0,33.3,52.7,2.35,3.0,4.0,50,6,25
DP-0188,Ma_2023,10.1016/j.seppur.2022.122521,Wheat straw,Agricultural,52.7,20.7,24.6,10.1,9.5,550,15,3.0,CO2,301.4,0.2512,0.0965,0.1547,3.3,55.4,3.4,3.83,27.9,0.736,0.378,9.3,None,0.0,0.0,117.3,83.6,29.2,93.3,3.39,5.0,5.0,100,6,20
DP-0189,Sun_2022,10.1016/j.scitotenv.2022.154668,Sewage sludge,Waste,43.1,22.7,24.1,10.7,5.7,400,10,2.0,N2,247.7,0.1476,0.0472,0.1004,2.4,58.8,4.6,0.76,30.1,0.939,0.384,8.6,None,0.0,0.0,138.6,99.7,17.1,60.0,0.67,7.0,4.0,200,4,40
DP-0190,Zhu_2019,10.1016/j.jhazmat.2019.06.004,Sewage sludge,Waste,33.7,24.1,7.0,5.8,4.1,400,5,1.0,N2,279.7,0.1979,0.0733,0.1246,2.8,55.3,4.2,2.43,34.0,0.911,0.461,8.6,N-doping,0.0,0.84,99.1,109.2,55.9,81.6,1.85,5.0,2.0,10,12,30
DP-0191,Ma_2023,10.1016/j.seppur.2022.122521,Rice husk,Agricultural,38.8,16.5,30.6,15.0,7.9,350,10,3.0,Ar,241.3,0.116,0.049,0.067,1.9,46.5,5.4,0.58,39.6,1.394,0.639,7.2,Fe-loading,10.4,0.0,188.4,146.6,60.6,122.6,1.16,6.5,10.0,100,48,30
DP-0192,Zhang_W_2023,10.1016/j.scitotenv.2023.166678,Coconut shell,Woody,46.4,30.5,9.0,12.0,10.0,350,5,1.5,CO2,275.6,0.1724,0.0293,0.1431,2.5,46.1,4.2,2.34,37.4,1.093,0.608,6.7,None,0.0,0.0,95.0,95.4,38.7,82.1,1.85,6.5,10.0,200,1,30
DP-0193,Shen_2024,10.1016/j.jhazmat.2024.133442,Cotton stalk,Agricultural,34.6,25.0,26.7,9.3,8.2,400,15,2.0,Ar,317.8,0.1956,0.0418,0.1538,2.5,49.7,4.2,1.96,35.9,1.014,0.542,8.7,None,0.0,0.0,129.8,127.1,29.5,77.1,2.48,6.5,1.0,200,48,25
DP-0194,Ma_2023,10.1016/j.seppur.2022.122521,Corncob,Agricultural,48.6,32.5,29.2,5.4,3.9,500,5,1.0,N2,362.5,0.2444,0.0368,0.2076,2.7,47.0,4.5,1.05,43.6,1.149,0.696,9.9,N-doping,0.0,0.46,189.2,135.9,50.6,78.4,2.54,7.0,2.0,50,4,30
DP-0195,Zhang_W_2023,10.1016/j.scitotenv.2023.166678,Corn stover,Agricultural,48.4,10.3,18.7,8.6,3.4,500,1,1.0,N2,393.2,0.1912,0.0507,0.1405,1.9,54.9,4.3,2.08,35.3,0.94,0.482,8.0,ZnO,0.0,1.21,131.6,151.4,51.1,92.2,2.13,6.0,1.0,20,6,40
DP-0196,Ma_2023,10.1016/j.seppur.2022.122521,Poultry litter,Waste,30.3,29.7,14.4,9.9,8.2,600,3,1.5,N2,250.6,0.2149,0.0722,0.1427,3.4,63.0,3.8,2.64,22.4,0.724,0.267,10.5,Fe-loading,10.2,0.0,166.8,162.5,48.0,99.4,1.97,6.5,0.5,50,24,35
DP-0197,Jaffari_2023,10.1016/j.jhazmat.2023.132773,Miscanthus,Agricultural,32.0,13.1,29.4,9.3,3.2,400,10,1.0,N2,219.3,0.1473,0.0474,0.0999,2.7,48.6,3.1,0.8,44.3,0.765,0.684,8.3,None,0.0,0.0,157.4,146.6,40.7,100.9,1.19,5.0,0.5,20,24,30
DP-0198,Zhang_W_2023,10.1016/j.scitotenv.2023.166678,Coffee grounds,Agricultural,41.5,27.7,22.1,6.9,0.5,450,10,1.0,N2,312.3,0.1952,0.0459,0.1493,2.5,63.1,4.2,0.38,31.8,0.799,0.378,7.5,None,0.0,0.0,148.5,81.2,29.2,64.6,1.01,7.0,4.0,50,4,25
DP-0199,Shen_2024,10.1016/j.jhazmat.2024.133442,Pine wood,Woody,23.5,21.8,26.3,5.6,7.0,550,20,3.0,N2,256.2,0.1804,0.116,0.0644,2.8,56.8,3.7,1.06,31.4,0.782,0.415,8.7,Fe-loading,6.5,0.0,176.1,135.7,40.1,79.2,2.3,8.0,2.0,20,24,35
DP-0200,Yuan_2021,10.1021/acs.est.1c01849,Poultry litter,Waste,40.0,23.9,17.3,8.7,10.4,450,3,0.5,N2,189.1,0.1522,0.0685,0.0837,3.2,62.4,3.5,0.68,23.0,0.673,0.276,8.0,N-doping,0.0,1.82,91.4,75.3,35.5,41.9,1.96,6.0,1.0,100,6,50
DP-0201,Sun_2022,10.1016/j.scitotenv.2022.154668,Wheat straw,Agricultural,53.1,9.1,8.1,10.0,14.8,750,20,2.0,N2,433.2,0.2423,0.0735,0.1688,2.2,66.6,1.4,2.48,14.7,0.252,0.166,9.7,Base-treatment,0.0,1.29,88.1,85.4,1.4,58.8,3.5,8.0,5.0,100,4,20
DP-0202,Zhu_2019,10.1016/j.jhazmat.2019.06.004,Sewage sludge,Waste,38.4,33.8,22.5,6.0,8.7,650,15,4.0,N2,430.1,0.2402,0.0672,0.173,2.2,68.9,2.1,1.4,18.9,0.366,0.206,9.1,ZnO,0.0,0.79,121.9,71.9,25.4,42.8,3.23,6.5,2.0,100,12,30
DP-0203,Yuan_2021,10.1021/acs.est.1c01849,Hickory wood,Woody,38.8,10.3,31.6,7.1,0.5,600,10,1.0,N2,308.0,0.1614,0.0586,0.1028,2.1,70.5,3.5,1.6,23.9,0.596,0.254,8.5,None,0.0,0.0,97.4,73.1,20.7,55.7,2.03,6.0,4.0,50,4,25
DP-0204,Palansooriya_2022,10.1021/acs.est.1c08302,Wheat straw,Agricultural,56.9,23.1,22.6,5.6,7.7,550,10,1.5,CO2,398.3,0.246,0.0752,0.1708,2.5,69.5,3.8,1.14,17.9,0.656,0.193,7.4,None,0.0,0.0,144.3,82.9,36.9,61.2,2.89,5.5,1.0,200,6,40
DP-0205,Long_2024,10.1016/j.chemosphere.2024.141584,Rice husk,Agricultural,40.1,28.2,34.3,6.1,9.8,350,15,3.0,N2,316.8,0.2688,0.0711,0.1977,3.4,54.6,5.8,0.69,29.1,1.275,0.4,7.9,None,0.0,0.0,134.0,89.1,35.1,42.9,2.41,7.0,2.0,100,6,20
DP-0206,Zhu_2019,10.1016/j.jhazmat.2019.06.004,Cotton stalk,Agricultural,34.3,20.5,20.5,12.9,7.1,650,5,2.0,N2,396.3,0.2506,0.1292,0.1214,2.5,64.5,3.4,1.24,23.8,0.633,0.277,8.3,MnO2,0.0,0.79,128.1,86.1,56.1,67.1,2.32,4.0,2.0,50,6,30
DP-0207,Ke_2021,10.1016/J.CHEMOSPHERE.2021.130204,Sugarcane bagasse,Agricultural,41.9,18.2,38.2,8.2,1.2,500,20,0.5,CO2,249.4,0.2045,0.0799,0.1246,3.3,55.3,5.1,0.65,37.8,1.107,0.513,7.7,None,0.0,0.0,95.3,106.5,51.5,64.9,2.7,5.5,4.0,50,4,35
DP-0208,Ma_2023,10.1016/j.seppur.2022.122521,Corn stover,Agricultural,31.3,18.5,16.4,10.6,8.1,650,5,0.5,N2,327.8,0.2238,0.1473,0.0765,2.7,74.0,2.8,7.77,7.3,0.454,0.074,8.6,None,0.0,0.0,64.5,66.5,3.8,22.4,5.77,7.0,1.0,50,6,30
DP-0209,Long_2024,10.1016/j.chemosphere.2024.141584,Bamboo,Woody,28.3,26.8,20.4,9.9,7.7,700,10,4.0,N2,355.0,0.1961,0.1277,0.0684,2.2,66.3,2.9,1.13,22.0,0.525,0.249,11.3,None,0.0,0.0,117.5,98.0,22.8,64.3,2.67,5.0,1.0,50,6,30
DP-0210,Long_2024,10.1016/j.chemosphere.2024.141584,Pine wood,Woody,41.0,15.1,29.6,14.1,3.8,600,10,1.5,N2,427.9,0.2183,0.0639,0.1544,2.0,67.7,2.7,1.76,24.0,0.479,0.266,10.0,None,0.0,0.0,87.2,76.7,40.1,72.8,2.52,6.0,4.0,200,6,25
DP-0211,Shen_2024,10.1016/j.jhazmat.2024.133442,Oak wood,Woody,27.0,15.6,24.4,6.9,15.5,550,3,2.0,N2,334.7,0.1785,0.1118,0.0667,2.1,59.2,3.7,2.46,19.1,0.75,0.242,10.1,ZnO,0.0,0.48,103.4,92.8,39.5,86.8,2.42,3.0,4.0,100,24,30
DP-0212,Long_2024,10.1016/j.chemosphere.2024.141584,Sawdust,Woody,34.6,25.6,29.1,6.3,0.5,450,10,2.0,N2,344.4,0.2656,0.0965,0.1691,3.1,60.9,3.0,1.1,34.5,0.591,0.425,8.1,None,0.0,0.0,104.7,133.1,37.2,75.6,1.78,9.0,4.0,20,6,25
DP-0213,Shen_2024,10.1016/j.jhazmat.2024.133442,Corn stover,Agricultural,39.6,29.2,22.3,2.0,13.9,500,10,1.0,CO2,410.1,0.2225,0.0845,0.138,2.2,58.2,3.2,1.06,23.6,0.66,0.304,7.7,None,0.0,0.0,108.6,80.6,24.5,39.2,1.77,7.0,2.0,20,4,30
DP-0214,Jaffari_2023,10.1016/j.jhazmat.2023.132773,Oak wood,Woody,42.4,24.3,35.8,2.0,8.7,550,5,2.0,N2,393.3,0.2232,0.1549,0.0683,2.3,65.5,2.9,1.05,21.8,0.531,0.25,8.1,None,0.0,0.0,114.1,87.8,31.3,69.3,3.2,4.0,2.0,50,4,25
DP-0215,Ke_2021,10.1016/J.CHEMOSPHERE.2021.130204,Switchgrass,Agricultural,42.5,22.2,27.0,2.3,5.8,450,5,2.0,N2,362.5,0.2178,0.0644,0.1534,2.4,48.0,3.3,0.62,42.3,0.825,0.661,8.3,Acid-treatment,0.0,1.76,160.1,121.2,46.8,95.1,2.61,6.0,0.5,20,12,25
DP-0216,Ke_2021,10.1016/J.CHEMOSPHERE.2021.130204,Coconut shell,Woody,39.2,23.6,26.4,10.3,1.8,800,5,1.5,N2,632.6,0.3392,0.1578,0.1814,2.1,73.0,2.4,1.07,21.7,0.395,0.223,9.9,None,0.0,0.0,139.0,73.4,41.7,61.9,3.71,9.0,0.5,100,6,40
DP-0217,Jaffari_2023,10.1016/j.jhazmat.2023.132773,Corn stover,Agricultural,23.1,35.6,27.2,6.4,12.1,400,3,2.0,N2,307.3,0.2045,0.0816,0.1229,2.7,46.1,4.0,0.37,37.4,1.041,0.608,9.1,None,0.0,0.0,159.7,148.6,51.9,69.1,2.06,6.5,4.0,20,4,30
DP-0218,Long_2024,10.1016/j.chemosphere.2024.141584,Wheat straw,Agricultural,30.9,27.3,22.4,11.5,9.6,500,5,1.5,N2,274.4,0.1655,0.0428,0.1227,2.4,54.4,4.7,0.62,30.7,1.037,0.423,8.5,None,0.0,0.0,157.2,105.5,46.9,51.2,2.17,8.0,0.5,50,12,20
DP-0219,Long_2024,10.1016/j.chemosphere.2024.141584,Rice husk,Agricultural,27.0,29.7,23.7,6.7,0.5,450,5,2.0,Ar,348.6,0.2351,0.0652,0.1699,2.7,48.1,3.1,1.06,45.0,0.773,0.702,8.2,None,0.0,0.0,184.5,122.0,47.4,95.4,1.73,5.0,4.0,50,6,25
DP-0220,Shen_2024,10.1016/j.jhazmat.2024.133442,Coconut shell,Woody,41.4,28.5,16.6,6.4,14.4,650,10,3.0,N2,498.5,0.2912,0.1825,0.1087,2.3,73.3,3.3,2.08,6.9,0.54,0.071,9.7,ZnO,0.0,0.97,73.7,63.6,43.2,39.8,3.56,9.0,10.0,50,48,35
DP-0221,Zhu_2019,10.1016/j.jhazmat.2019.06.004,Switchgrass,Agricultural,24.1,13.9,31.9,6.9,14.0,450,15,0.5,CO2,355.0,0.1526,0.0457,0.1069,1.7,57.1,4.2,2.84,21.9,0.883,0.288,7.5,Acid-treatment,0.0,0.87,93.6,71.4,45.4,57.0,2.73,7.0,1.0,50,4,30
DP-0222,Palansooriya_2022,10.1021/acs.est.1c08302,Wheat straw,Agricultural,38.9,40.0,23.5,2.0,4.8,600,5,3.0,N2,401.2,0.2338,0.1162,0.1176,2.3,58.2,1.6,1.21,34.2,0.33,0.441,10.4,None,0.0,0.0,147.8,136.8,35.4,85.1,2.78,8.0,4.0,100,4,35
DP-0223,Palansooriya_2022,10.1021/acs.est.1c08302,Corn stover,Agricultural,38.0,13.2,26.4,10.5,5.0,500,5,1.0,N2,364.9,0.2365,0.0473,0.1892,2.6,57.7,4.6,0.93,31.8,0.957,0.413,8.7,N-doping,0.0,0.98,131.8,96.3,59.6,74.1,1.35,6.0,5.0,100,12,25
DP-0224,Zhu_2019,10.1016/j.jhazmat.2019.06.004,Corn stover,Agricultural,21.8,16.3,17.3,10.3,5.8,750,10,2.0,N2,470.5,0.243,0.1741,0.0689,2.1,66.1,4.1,1.17,22.8,0.744,0.259,9.4,None,0.0,0.0,140.7,113.7,48.1,36.1,3.41,5.0,5.0,100,6,40
DP-0225,Long_2024,10.1016/j.chemosphere.2024.141584,Walnut shell,Woody,47.4,15.4,24.8,4.3,6.6,600,5,2.0,N2,518.8,0.2895,0.0983,0.1912,2.2,55.8,3.1,2.43,32.1,0.667,0.431,8.8,N-doping,0.0,1.95,109.6,131.8,41.6,63.8,3.29,6.5,2.0,100,24,25
DP-0226,Palansooriya_2022,10.1021/acs.est.1c08302,Rice husk,Agricultural,32.7,24.6,31.1,8.2,8.8,700,30,0.5,N2,374.6,0.2577,0.1469,0.1108,2.8,61.9,2.6,0.65,26.0,0.504,0.315,10.5,ZnO,0.0,1.18,133.5,108.2,42.7,67.4,2.9,6.5,1.0,200,12,35
DP-0227,Long_2024,10.1016/j.chemosphere.2024.141584,Pine wood,Woody,24.5,18.0,34.4,11.1,6.2,600,10,3.0,N2,409.8,0.3342,0.2088,0.1254,3.3,65.6,5.2,2.06,20.9,0.951,0.239,8.4,None,0.0,0.0,104.7,74.5,48.0,69.2,3.37,4.0,5.0,50,12,40
DP-0228,Ke_2021,10.1016/J.CHEMOSPHERE.2021.130204,Pine wood,Woody,47.0,16.9,38.3,9.7,5.0,300,10,0.5,N2,241.3,0.1502,0.0351,0.1151,2.5,37.2,4.9,1.46,45.0,1.581,0.907,7.7,Base-treatment,0.0,0.2,142.4,114.1,47.1,92.3,0.97,8.0,0.5,50,12,25
DP-0229,Zhang_W_2023,10.1016/j.scitotenv.2023.166678,Wheat straw,Agricultural,36.9,27.2,29.5,6.9,11.5,600,10,1.0,N2,504.9,0.3107,0.2314,0.0793,2.5,60.0,2.5,0.31,25.7,0.5,0.321,10.2,None,0.0,0.0,121.1,144.5,51.1,73.3,3.52,6.5,2.0,10,2,30
DP-0230,Ke_2021,10.1016/J.CHEMOSPHERE.2021.130204,Corncob,Agricultural,52.7,25.0,25.9,11.0,6.1,650,5,4.0,N2,293.5,0.2178,0.1361,0.0817,3.0,72.3,3.5,1.25,16.8,0.581,0.174,8.3,None,0.0,0.0,105.7,58.7,17.4,62.8,2.7,6.0,4.0,50,4,50
DP-0231,Sun_2022,10.1016/j.scitotenv.2022.154668,Sewage sludge,Waste,30.3,17.9,28.5,9.3,7.2,400,10,1.0,Ar,200.3,0.1545,0.0396,0.1149,3.1,58.2,3.6,0.39,30.6,0.742,0.394,7.6,None,0.0,0.0,145.5,93.8,38.6,54.6,1.46,5.0,2.0,20,24,25
DP-0232,Zhu_2019,10.1016/j.jhazmat.2019.06.004,Wheat straw,Agricultural,15.0,18.4,29.1,5.3,10.0,650,5,3.0,N2,357.3,0.1903,0.1272,0.0631,2.1,68.7,2.1,1.39,17.8,0.367,0.194,7.9,None,0.0,0.0,119.6,73.1,38.1,28.9,3.68,5.5,1.0,50,48,25
DP-0233,Palansooriya_2022,10.1021/acs.est.1c08302,Hickory wood,Woody,38.9,30.8,40.5,9.7,15.9,300,3,1.5,N2,125.2,0.0975,0.0262,0.0713,3.1,51.9,4.7,0.43,27.1,1.087,0.392,7.3,None,0.0,0.0,78.9,77.0,0.8,62.4,1.44,6.0,1.0,200,12,25
DP-0234,Ma_2023,10.1016/j.seppur.2022.122521,Cotton stalk,Agricultural,31.9,23.8,12.0,4.9,10.9,600,10,2.0,N2,419.4,0.2507,0.1219,0.1288,2.4,71.1,2.7,1.66,13.6,0.456,0.143,9.4,Acid-treatment,0.0,0.7,89.9,62.0,28.0,40.9,3.2,4.0,4.0,50,48,20
DP-0235,Zhu_2019,10.1016/j.jhazmat.2019.06.004,Wheat straw,Agricultural,64.4,26.1,18.5,2.0,14.9,700,5,1.5,N2,360.2,0.2726,0.1952,0.0774,3.0,71.1,2.7,0.86,10.4,0.456,0.11,11.3,None,0.0,0.0,91.9,63.9,31.8,46.3,2.83,6.5,0.5,50,1,25
DP-0236,Sun_2022,10.1016/j.scitotenv.2022.154668,Corn stover,Agricultural,36.0,21.6,19.8,10.0,6.6,450,15,2.0,N2,273.8,0.1312,0.0387,0.0925,1.9,52.2,5.1,0.97,35.1,1.172,0.504,9.0,N-doping,0.0,1.84,111.0,129.6,60.5,78.0,1.92,5.0,1.0,100,12,25
DP-0237,Zhu_2019,10.1016/j.jhazmat.2019.06.004,Switchgrass,Agricultural,18.5,30.8,14.7,10.6,7.7,650,10,2.0,N2,398.7,0.2824,0.1374,0.145,2.8,68.5,2.3,6.32,15.2,0.403,0.166,9.4,None,0.0,0.0,112.1,71.6,40.9,46.6,3.65,7.0,1.0,50,24,25
DP-0238,Palansooriya_2022,10.1021/acs.est.1c08302,Sugarcane bagasse,Agricultural,41.5,25.9,25.7,9.6,12.0,500,3,1.5,Ar,276.7,0.2116,0.049,0.1626,3.1,61.2,5.5,1.14,20.2,1.078,0.248,7.7,None,0.0,0.0,90.9,81.2,32.1,44.5,2.64,5.0,4.0,50,24,25
DP-0239,Shen_2024,10.1016/j.jhazmat.2024.133442,Olive pomace,Woody,37.9,21.6,16.6,2.1,0.5,500,15,2.0,CO2,401.7,0.2696,0.0878,0.1818,2.7,48.9,3.8,0.27,45.0,0.933,0.69,7.8,Fe-loading,10.4,0.0,206.5,184.3,71.8,149.2,0.87,9.0,2.0,200,2,25
DP-0240,Zhu_2019,10.1016/j.jhazmat.2019.06.004,Corn stover,Agricultural,44.0,28.9,26.5,7.6,1.3,550,10,1.0,N2,320.9,0.21,0.0873,0.1227,2.6,57.5,3.0,2.94,35.3,0.626,0.46,9.1,None,0.0,0.0,159.2,104.5,40.7,87.4,2.49,3.0,2.0,100,12,25
DP-0241,Shen_2024,10.1016/j.jhazmat.2024.133442,Sewage sludge,Waste,36.5,19.5,22.4,9.6,4.7,600,10,1.5,Ar,348.8,0.2174,0.0818,0.1356,2.5,65.3,4.3,1.49,24.2,0.79,0.278,8.7,None,0.0,0.0,120.3,71.0,16.3,60.0,2.06,6.0,2.0,50,2,30
DP-0242,Yuan_2021,10.1021/acs.est.1c01849,Corncob,Agricultural,53.3,32.5,16.4,5.8,11.3,800,5,1.0,N2,501.0,0.2884,0.0724,0.216,2.3,75.3,1.4,0.6,11.4,0.223,0.114,10.3,Acid-treatment,0.0,0.73,97.3,64.6,25.5,42.8,2.39,7.0,2.0,100,12,30
DP-0243,Yuan_2021,10.1021/acs.est.1c01849,Banana peel,Agricultural,35.8,17.6,18.8,12.5,7.8,700,15,4.0,Ar,460.5,0.2889,0.1252,0.1637,2.5,69.5,2.9,0.85,19.0,0.501,0.205,9.3,Fe-loading,8.9,0.0,138.1,126.8,25.3,76.8,2.47,6.0,1.0,200,2,20
DP-0244,Yuan_2021,10.1021/acs.est.1c01849,Palm kernel shell,Woody,20.6,17.5,12.1,10.0,12.0,650,20,4.0,N2,527.9,0.2759,0.1876,0.0883,2.1,75.0,4.0,1.9,7.1,0.64,0.071,8.4,None,0.0,0.0,104.3,47.4,37.1,49.0,5.14,7.0,2.0,50,6,20
DP-0245,Zhang_W_2023,10.1016/j.scitotenv.2023.166678,Corncob,Agricultural,34.3,29.6,32.1,8.8,6.3,350,10,4.0,N2,213.9,0.1743,0.0584,0.1159,3.3,53.5,4.9,1.42,33.9,1.099,0.475,8.0,N-doping,0.0,0.51,135.0,97.4,28.6,74.8,0.35,6.0,1.0,10,12,25
DP-0246,Ma_2023,10.1016/j.seppur.2022.122521,Sugarcane bagasse,Agricultural,32.7,16.6,38.1,9.1,11.2,600,10,3.0,N2,313.0,0.1982,0.0621,0.1361,2.5,54.5,1.7,3.36,29.2,0.374,0.402,8.4,Base-treatment,0.0,1.19,109.3,108.6,39.0,65.5,2.36,9.0,5.0,50,24,35
DP-0247,Yuan_2021,10.1021/acs.est.1c01849,Corn stover,Agricultural,31.5,24.3,25.4,6.8,6.2,500,10,2.0,N2,281.5,0.2063,0.0379,0.1684,2.9,65.1,3.8,0.59,24.3,0.7,0.28,9.7,None,0.0,0.0,99.3,74.8,25.7,67.5,1.07,6.0,2.0,20,12,40
DP-0248,Jaffari_2023,10.1016/j.jhazmat.2023.132773,Corncob,Agricultural,47.7,12.1,23.8,5.6,12.6,600,10,1.5,CO2,401.4,0.2507,0.1794,0.0713,2.5,65.6,4.2,7.07,10.5,0.768,0.12,7.9,Fe-loading,7.9,0.0,113.8,81.2,15.4,53.0,4.3,3.0,4.0,100,24,25
DP-0249,Long_2024,10.1016/j.chemosphere.2024.141584,Pine wood,Woody,45.5,25.7,34.6,6.8,12.6,300,20,0.5,N2,132.3,0.035,0.0073,0.0277,1.1,47.9,6.4,0.72,32.4,1.603,0.507,6.9,None,0.0,0.0,117.3,96.3,26.3,71.3,0.21,5.0,10.0,50,4,25
DP-0250,Zhang_W_2023,10.1016/j.scitotenv.2023.166678,Sawdust,Woody,41.8,25.5,24.0,9.1,10.2,400,15,2.0,N2,226.5,0.2287,0.0997,0.129,4.0,56.1,4.5,0.87,28.3,0.963,0.378,8.2,Fe-loading,1.3,0.0,120.3,112.9,48.7,85.5,1.94,5.0,2.0,50,2,25
DP-0251,Shen_2024,10.1016/j.jhazmat.2024.133442,Walnut shell,Woody,35.3,25.2,7.8,8.2,10.4,400,10,4.0,N2,288.2,0.1566,0.0383,0.1183,2.2,54.3,3.3,0.83,31.2,0.729,0.431,8.3,Base-treatment,0.0,1.84,109.6,89.2,29.7,85.1,2.13,6.5,2.0,50,48,40
DP-0252,Shen_2024,10.1016/j.jhazmat.2024.133442,Sugarcane bagasse,Agricultural,37.6,15.2,27.5,11.3,7.8,600,10,1.5,N2,317.8,0.1656,0.0892,0.0764,2.1,51.8,3.1,1.07,36.2,0.718,0.524,9.8,None,0.0,0.0,163.1,92.7,53.6,86.8,2.61,7.0,1.0,500,48,25
DP-0253,Zhu_2019,10.1016/j.jhazmat.2019.06.004,Bamboo,Woody,54.8,17.8,23.3,6.0,11.1,400,20,2.0,CO2,271.7,0.2739,0.1166,0.1573,4.0,46.8,4.6,2.57,34.9,1.179,0.559,7.3,Fe-loading,4.4,0.0,123.0,110.8,54.9,79.9,2.2,5.0,4.0,200,4,25
DP-0254,Ma_2023,10.1016/j.seppur.2022.122521,Coffee grounds,Agricultural,38.8,35.2,30.2,9.3,8.0,700,15,2.0,N2,426.9,0.2722,0.1572,0.115,2.6,53.6,3.9,0.87,33.6,0.873,0.47,9.7,None,0.0,0.0,140.2,142.0,38.1,88.2,2.45,7.0,2.0,200,48,25
DP-0255,Zhang_W_2023,10.1016/j.scitotenv.2023.166678,Corncob,Agricultural,38.7,35.3,15.1,8.8,9.4,800,10,3.0,N2,545.1,0.2848,0.1325,0.1523,2.1,66.1,0.6,1.17,22.7,0.109,0.258,10.4,None,0.0,0.0,138.4,103.8,49.5,68.0,3.83,8.0,2.0,50,6,30
DP-0256,Ke_2021,10.1016/J.CHEMOSPHERE.2021.130204,Coconut shell,Woody,17.3,11.7,24.3,6.5,4.9,500,5,2.0,N2,360.5,0.281,0.0593,0.2217,3.1,43.5,2.4,0.48,45.0,0.662,0.776,8.5,None,0.0,0.0,152.8,163.6,57.6,86.7,1.53,7.0,5.0,20,6,25
DP-0257,Ma_2023,10.1016/j.seppur.2022.122521,Wheat straw,Agricultural,63.9,23.9,19.2,4.8,16.0,500,10,1.0,N2,261.4,0.1674,0.0648,0.1026,2.6,57.6,3.1,0.26,23.0,0.646,0.299,9.5,None,0.0,0.0,77.3,105.2,35.3,45.5,2.17,6.5,2.0,100,24,30
DP-0258,Yuan_2021,10.1021/acs.est.1c01849,Hickory wood,Woody,57.3,25.8,21.9,11.1,13.5,400,5,3.0,N2,205.9,0.1125,0.0289,0.0836,2.2,50.3,4.0,0.92,31.3,0.954,0.467,7.2,None,0.0,0.0,130.0,99.0,33.2,56.3,1.37,4.0,2.0,100,6,25
DP-0259,Palansooriya_2022,10.1021/acs.est.1c08302,Walnut shell,Woody,38.9,21.5,20.9,12.8,8.9,600,5,2.0,CO2,501.4,0.2644,0.117,0.1474,2.1,58.5,2.9,4.02,25.7,0.595,0.329,8.7,None,0.0,0.0,127.4,88.1,29.5,59.5,3.78,3.0,1.0,50,48,35
DP-0260,Jaffari_2023,10.1016/j.jhazmat.2023.132773,Rice husk,Agricultural,56.5,26.2,15.1,7.0,12.6,450,15,1.0,N2,238.7,0.1209,0.0187,0.1022,2.0,42.2,4.3,1.22,39.7,1.223,0.706,7.9,None,0.0,0.0,126.2,153.1,44.1,63.8,0.99,3.0,2.0,50,4,35
DP-0261,Zhang_W_2023,10.1016/j.scitotenv.2023.166678,Sugarcane bagasse,Agricultural,39.7,16.0,14.5,10.9,8.6,400,10,2.0,N2,170.8,0.1385,0.033,0.1055,3.2,50.6,4.8,1.12,34.9,1.138,0.517,7.6,Base-treatment,0.0,0.67,89.3,100.6,27.0,79.1,0.29,7.0,2.0,10,12,20
DP-0262,Palansooriya_2022,10.1021/acs.est.1c08302,Olive pomace,Woody,38.0,19.9,28.9,8.5,8.5,650,5,3.0,N2,367.6,0.2407,0.1393,0.1014,2.6,65.0,2.5,1.28,22.7,0.462,0.262,9.4,N-doping,0.0,1.02,124.5,86.5,30.2,63.1,2.64,6.5,2.0,200,24,30
DP-0263,Long_2024,10.1016/j.chemosphere.2024.141584,Bamboo,Woody,57.4,30.0,27.9,7.3,10.0,300,20,1.0,N2,144.1,0.0883,0.0189,0.0694,2.5,39.6,4.3,5.83,40.3,1.303,0.763,7.3,None,0.0,0.0,135.9,132.2,51.8,65.9,2.85,4.0,1.0,200,48,25
DP-0264,Ma_2023,10.1016/j.seppur.2022.122521,Peanut shell,Agricultural,31.4,24.0,22.4,10.1,3.4,450,1,1.5,N2,253.0,0.188,0.0345,0.1535,3.0,59.8,4.2,0.61,32.0,0.843,0.401,8.0,None,0.0,0.0,126.8,125.3,43.2,75.2,2.08,6.0,4.0,10,12,35
DP-0265,Shen_2024,10.1016/j.jhazmat.2024.133442,Walnut shell,Woody,36.3,22.5,25.3,6.7,8.9,450,15,4.0,N2,332.4,0.2455,0.0564,0.1891,3.0,51.7,4.8,0.95,33.6,1.114,0.487,8.2,Acid-treatment,0.0,0.42,135.5,120.8,47.1,56.9,2.1,5.5,4.0,20,12,30
DP-0266,Long_2024,10.1016/j.chemosphere.2024.141584,Coconut shell,Woody,47.8,36.1,26.4,12.8,0.5,350,10,2.0,N2,324.1,0.2383,0.0595,0.1788,2.9,58.8,5.6,3.25,31.8,1.143,0.406,8.2,N-doping,0.0,0.81,164.5,84.0,44.8,65.3,1.83,6.0,1.0,50,4,50
DP-0267,Shen_2024,10.1016/j.jhazmat.2024.133442,Banana peel,Agricultural,38.5,30.1,17.7,13.0,0.7,450,10,1.5,N2,336.0,0.1917,0.0336,0.1581,2.3,46.8,3.3,2.5,45.0,0.846,0.721,8.2,Base-treatment,0.0,0.83,180.2,120.9,53.0,108.1,1.64,5.5,5.0,50,12,25
DP-0268,Zhu_2019,10.1016/j.jhazmat.2019.06.004,Palm kernel shell,Woody,35.9,16.4,5.7,3.1,7.3,500,10,4.0,Ar,535.5,0.2974,0.1195,0.1779,2.2,55.5,4.4,1.2,31.6,0.951,0.427,7.7,None,0.0,0.0,153.3,125.2,53.2,80.5,2.67,5.0,5.0,50,24,25
DP-0269,Long_2024,10.1016/j.chemosphere.2024.141584,Rice husk,Agricultural,47.8,27.3,23.7,13.4,13.1,650,15,1.5,N2,440.0,0.3003,0.1956,0.1047,2.7,66.4,2.9,0.99,16.6,0.524,0.188,10.2,Acid-treatment,0.0,1.83,105.4,83.8,45.1,57.5,4.22,5.0,1.0,20,6,40
DP-0270,Zhu_2019,10.1016/j.jhazmat.2019.06.004,Bamboo,Woody,20.6,23.6,30.4,9.9,13.1,500,10,2.0,N2,407.7,0.2132,0.0883,0.1249,2.1,45.9,4.5,4.2,32.3,1.176,0.528,8.8,Base-treatment,0.0,1.41,136.0,94.0,49.2,91.3,3.38,6.0,4.0,50,48,30
DP-0271,Sun_2022,10.1016/j.scitotenv.2022.154668,Water hyacinth,Waste,55.4,24.6,6.1,4.7,0.5,500,10,1.5,N2,223.6,0.1233,0.0232,0.1001,2.2,57.4,4.1,2.15,35.8,0.857,0.468,7.7,None,0.0,0.0,160.5,128.5,46.3,79.3,1.83,7.0,5.0,20,4,25
DP-0272,Ma_2023,10.1016/j.seppur.2022.122521,Bamboo,Woody,51.7,35.5,42.3,11.4,6.0,600,10,4.0,N2,346.4,0.2197,0.1158,0.1039,2.5,69.6,3.2,3.18,18.0,0.552,0.194,9.5,None,0.0,0.0,90.4,81.7,16.7,67.2,3.12,4.0,5.0,50,6,25
DP-0273,Yuan_2021,10.1021/acs.est.1c01849,Sewage sludge,Waste,41.9,33.5,20.7,6.0,12.4,650,3,0.5,N2,401.2,0.1991,0.1393,0.0598,2.0,65.7,2.8,2.22,16.9,0.511,0.193,9.2,None,0.0,0.0,112.2,63.4,27.9,52.6,3.72,7.0,2.0,10,2,25
DP-0274,Long_2024,10.1016/j.chemosphere.2024.141584,Bamboo,Woody,26.6,24.3,19.2,3.4,5.0,500,15,1.5,N2,266.2,0.1744,0.0684,0.106,2.6,59.8,3.4,3.29,28.5,0.682,0.357,9.2,Acid-treatment,0.0,0.44,105.1,110.0,41.8,74.2,2.63,5.5,1.0,100,24,25
DP-0275,Long_2024,10.1016/j.chemosphere.2024.141584,Eucalyptus,Woody,38.4,24.9,22.3,10.9,10.2,750,15,2.0,N2,480.2,0.3574,0.2315,0.1259,3.0,65.3,2.2,1.91,20.4,0.404,0.234,8.8,None,0.0,0.0,145.3,87.9,38.1,49.4,4.13,3.0,4.0,50,4,20
DP-0276,Sun_2022,10.1016/j.scitotenv.2022.154668,Pine wood,Woody,35.5,30.6,14.4,4.1,10.3,700,10,1.5,N2,515.3,0.3031,0.1136,0.1895,2.4,69.3,2.6,7.32,10.5,0.45,0.114,9.7,MgO,0.0,1.7,95.0,55.4,8.6,50.0,5.26,5.0,2.0,100,4,30
DP-0277,Jaffari_2023,10.1016/j.jhazmat.2023.132773,Pine wood,Woody,42.7,37.8,26.2,9.8,10.9,550,20,1.0,N2,356.7,0.2209,0.0639,0.157,2.5,61.6,4.1,1.86,21.5,0.799,0.262,9.0,None,0.0,0.0,101.1,105.9,29.4,43.0,2.34,5.5,2.0,50,24,35
DP-0278,Ma_2023,10.1016/j.seppur.2022.122521,Wheat straw,Agricultural,36.9,22.7,15.1,13.0,6.1,300,5,2.0,N2,220.8,0.192,0.0814,0.1106,3.5,49.1,5.2,0.41,39.2,1.271,0.599,7.8,None,0.0,0.0,139.2,128.1,36.2,78.9,1.34,6.0,0.5,100,4,30
DP-0279,Zhu_2019,10.1016/j.jhazmat.2019.06.004,Sugarcane bagasse,Agricultural,35.4,23.2,14.9,8.6,6.8,350,5,3.0,N2,221.6,0.1451,0.0581,0.087,2.6,53.1,3.8,3.63,32.7,0.859,0.462,7.1,ZnO,0.0,0.77,121.6,108.4,21.8,57.8,2.52,5.0,2.0,50,12,20
DP-0280,Shen_2024,10.1016/j.jhazmat.2024.133442,Rice husk,Agricultural,50.6,38.3,24.5,8.6,5.5,450,3,2.0,CO2,190.7,0.152,0.0432,0.1088,3.2,51.8,2.9,0.29,39.5,0.672,0.572,8.9,None,0.0,0.0,122.3,130.1,37.9,94.5,0.91,4.0,1.0,50,12,30
DP-0281,Ma_2023,10.1016/j.seppur.2022.122521,Coffee grounds,Agricultural,32.4,21.8,19.0,6.1,14.1,700,10,0.5,N2,450.6,0.2674,0.1339,0.1335,2.4,61.9,2.5,1.04,20.5,0.485,0.248,10.1,None,0.0,0.0,90.2,48.8,30.2,81.9,3.21,6.0,5.0,50,6,20
DP-0282,Palansooriya_2022,10.1021/acs.est.1c08302,Rice husk,Agricultural,31.4,24.9,30.2,6.3,4.5,550,5,1.0,N2,298.3,0.215,0.1432,0.0718,2.9,59.7,2.9,0.51,32.4,0.583,0.407,9.1,Acid-treatment,0.0,1.49,128.3,97.2,35.8,74.2,2.31,6.5,4.0,10,2,25
DP-0283,Ma_2023,10.1016/j.seppur.2022.122521,Sugarcane bagasse,Agricultural,17.5,21.3,21.7,6.4,15.0,650,3,2.0,N2,463.1,0.3171,0.0907,0.2264,2.7,66.1,3.2,5.17,10.5,0.581,0.119,8.2,None,0.0,0.0,60.9,65.8,30.7,39.7,4.55,4.0,0.5,10,6,25
DP-0284,Palansooriya_2022,10.1021/acs.est.1c08302,Wheat straw,Agricultural,31.4,20.7,21.0,9.6,6.7,350,10,1.5,N2,159.1,0.1095,0.0238,0.0857,2.8,62.6,5.8,2.77,22.1,1.112,0.265,8.8,Acid-treatment,0.0,0.78,98.7,71.2,20.5,53.7,2.37,6.0,2.0,500,24,30
DP-0285,Jaffari_2023,10.1016/j.jhazmat.2023.132773,Wheat straw,Agricultural,36.6,29.4,19.9,2.7,7.0,550,15,1.5,N2,373.5,0.251,0.0998,0.1512,2.7,64.9,3.5,1.83,22.8,0.647,0.263,9.8,None,0.0,0.0,119.6,101.3,22.0,63.3,2.29,5.0,2.0,200,48,25
DP-0286,Long_2024,10.1016/j.chemosphere.2024.141584,Corn stover,Agricultural,33.1,19.3,23.0,3.4,11.2,400,10,3.0,N2,250.8,0.1496,0.0242,0.1254,2.4,47.7,5.6,0.74,34.8,1.409,0.547,8.7,None,0.0,0.0,143.5,96.7,53.4,70.7,0.89,6.0,5.0,10,6,25
DP-0287,Ma_2023,10.1016/j.seppur.2022.122521,Walnut shell,Woody,15.0,16.9,17.0,7.0,1.6,600,5,3.0,N2,550.6,0.3182,0.1124,0.2058,2.3,56.5,3.3,0.5,38.1,0.701,0.506,9.6,None,0.0,0.0,161.9,131.8,62.3,85.0,2.56,6.5,2.0,20,6,20
DP-0288,Yuan_2021,10.1021/acs.est.1c01849,Corn stover,Agricultural,43.3,18.4,20.1,12.6,13.0,400,30,3.0,N2,291.3,0.1886,0.0361,0.1525,2.6,51.8,4.5,4.29,26.4,1.042,0.382,8.5,None,0.0,0.0,126.2,108.4,16.7,68.3,2.99,5.0,4.0,100,4,20
DP-0289,Ma_2023,10.1016/j.seppur.2022.122521,Hickory wood,Woody,24.6,32.7,25.5,12.3,10.7,300,15,2.0,N2,194.5,0.1797,0.0294,0.1503,3.7,45.6,4.7,2.53,36.5,1.237,0.6,8.4,Fe-loading,10.4,0.0,182.0,171.6,84.6,95.9,1.03,8.0,0.5,50,2,20
DP-0290,Ke_2021,10.1016/J.CHEMOSPHERE.2021.130204,Rice husk,Agricultural,38.1,13.6,18.9,8.0,8.5,550,20,2.0,N2,250.3,0.1648,0.0969,0.0679,2.6,58.1,4.8,1.66,26.9,0.991,0.347,9.4,None,0.0,0.0,139.0,80.0,35.1,58.4,2.76,7.0,10.0,100,12,25
DP-0291,Shen_2024,10.1016/j.jhazmat.2024.133442,Corn stover,Agricultural,51.2,30.2,21.3,11.4,9.0,500,5,0.5,N2,355.7,0.2497,0.1061,0.1436,2.8,66.7,3.5,3.11,17.7,0.63,0.199,8.2,None,0.0,0.0,118.5,93.0,34.1,72.7,3.13,7.0,5.0,200,6,25
DP-0292,Ma_2023,10.1016/j.seppur.2022.122521,Wheat straw,Agricultural,38.7,32.4,9.9,7.0,8.7,450,5,2.0,N2,184.7,0.1375,0.0504,0.0871,3.0,51.9,2.7,3.84,32.9,0.624,0.475,6.6,None,0.0,0.0,134.1,100.4,32.7,67.7,2.42,5.0,1.0,100,2,35
DP-0293,Palansooriya_2022,10.1021/acs.est.1c08302,Walnut shell,Woody,40.9,20.2,30.4,9.5,2.9,550,20,1.5,CO2,414.0,0.227,0.1633,0.0637,2.2,72.9,3.4,1.05,19.7,0.56,0.203,8.7,MnO2,0.0,1.25,96.3,95.8,57.3,56.8,2.6,9.0,5.0,200,24,25
DP-0294,Palansooriya_2022,10.1021/acs.est.1c08302,Rice husk,Agricultural,31.5,21.7,40.0,7.1,9.8,750,3,0.5,N2,484.8,0.2624,0.109,0.1534,2.2,63.6,2.3,0.39,23.9,0.434,0.282,10.5,None,0.0,0.0,70.1,79.2,28.7,62.7,2.45,7.0,4.0,100,4,30
DP-0295,Zhu_2019,10.1016/j.jhazmat.2019.06.004,Cotton stalk,Agricultural,51.4,18.6,11.2,9.1,2.8,550,15,4.0,N2,273.8,0.1837,0.0817,0.102,2.7,67.1,4.9,0.49,24.7,0.876,0.276,9.0,None,0.0,0.0,91.7,100.2,31.8,46.2,2.35,6.0,4.0,50,2,30
DP-0296,Zhu_2019,10.1016/j.jhazmat.2019.06.004,Pine wood,Woody,36.1,25.1,20.8,9.7,5.2,450,5,2.0,N2,213.2,0.1943,0.0734,0.1209,3.6,59.4,4.6,2.0,28.8,0.929,0.364,8.0,None,0.0,0.0,122.7,89.0,32.4,55.2,1.83,3.0,5.0,10,12,25
DP-0297,Ke_2021,10.1016/J.CHEMOSPHERE.2021.130204,Corn stover,Agricultural,24.6,26.5,22.3,2.7,8.3,750,30,1.0,N2,471.8,0.3007,0.1532,0.1475,2.5,70.9,3.0,0.48,17.3,0.508,0.183,9.2,Fe-loading,9.8,0.0,149.5,118.1,64.8,72.3,2.8,5.5,1.0,200,48,30
DP-0298,Palansooriya_2022,10.1021/acs.est.1c08302,Rice husk,Agricultural,23.6,27.1,25.7,5.2,13.6,500,20,4.0,CO2,346.9,0.181,0.0805,0.1005,2.1,63.4,3.3,0.85,18.8,0.625,0.222,8.0,None,0.0,0.0,92.7,97.9,47.3,51.7,3.37,3.0,4.0,100,6,35
DP-0299,Zhu_2019,10.1016/j.jhazmat.2019.06.004,Sewage sludge,Waste,27.3,14.7,25.7,8.0,7.6,450,5,1.0,N2,299.6,0.192,0.0523,0.1397,2.6,70.0,4.3,0.48,17.6,0.737,0.189,8.6,None,0.0,0.0,55.7,66.9,46.0,30.6,2.09,3.0,4.0,50,12,30
DP-0300,Long_2024,10.1016/j.chemosphere.2024.141584,Cotton stalk,Agricultural,41.2,28.1,32.9,7.9,16.2,800,5,2.0,N2,533.4,0.3265,0.1742,0.1523,2.4,66.0,1.5,1.4,14.9,0.273,0.169,10.9,Base-treatment,0.0,1.58,101.6,85.4,44.7,53.0,4.36,8.0,1.0,50,2,35
DP-0301,Long_2024,10.1016/j.chemosphere.2024.141584,Corn stover,Agricultural,28.3,10.2,20.8,4.8,10.3,500,10,0.5,N2,328.5,0.1776,0.0732,0.1044,2.2,44.7,3.7,1.32,40.0,0.993,0.671,8.4,MnO2,0.0,1.13,119.1,118.9,66.2,62.5,1.15,6.0,2.0,50,24,25
DP-0302,Yuan_2021,10.1021/acs.est.1c01849,Hickory wood,Woody,37.4,24.5,25.1,5.1,6.7,700,15,2.0,N2,446.0,0.2768,0.093,0.1838,2.5,57.0,1.7,0.59,34.0,0.358,0.447,9.4,None,0.0,0.0,131.6,120.9,44.4,70.4,2.5,6.0,5.0,100,12,25
DP-0303,Zhu_2019,10.1016/j.jhazmat.2019.06.004,Palm kernel shell,Woody,27.7,17.1,26.4,7.0,9.7,500,10,2.0,N2,459.5,0.236,0.0771,0.1589,2.1,48.5,3.5,5.69,32.6,0.866,0.504,7.7,Acid-treatment,0.0,0.62,100.7,79.8,42.7,76.1,4.48,4.0,4.0,10,24,40
DP-0304,Long_2024,10.1016/j.chemosphere.2024.141584,Corn stover,Agricultural,37.0,20.6,22.4,15.9,13.8,550,20,3.0,N2,395.0,0.1756,0.0711,0.1045,1.8,55.7,1.9,0.71,27.9,0.409,0.376,9.1,ZnO,0.0,1.01,120.3,117.6,39.2,56.7,1.33,6.0,2.0,200,24,25
DP-0305,Ke_2021,10.1016/J.CHEMOSPHERE.2021.130204,Palm kernel shell,Woody,33.5,25.2,29.2,9.0,0.5,650,15,2.0,N2,580.3,0.3655,0.2387,0.1268,2.5,59.0,2.3,0.51,37.7,0.468,0.479,9.6,Fe-loading,0.6,0.0,153.1,119.0,76.6,97.6,3.54,5.0,2.0,200,6,30
DP-0306,Long_2024,10.1016/j.chemosphere.2024.141584,Palm kernel shell,Woody,40.3,14.6,17.6,3.6,7.7,700,15,2.0,N2,453.0,0.2501,0.1609,0.0892,2.2,69.6,2.2,0.47,20.0,0.379,0.216,10.4,Base-treatment,0.0,0.37,103.9,99.8,36.8,56.1,1.78,8.0,2.0,50,12,30
DP-0307,Zhang_W_2023,10.1016/j.scitotenv.2023.166678,Pine wood,Woody,48.1,13.5,32.8,10.0,10.4,550,3,2.0,N2,302.6,0.1834,0.0776,0.1058,2.4,48.1,4.5,0.91,36.1,1.123,0.563,7.8,Base-treatment,0.0,1.3,137.9,118.6,51.9,53.0,1.72,3.0,5.0,20,4,30
DP-0308,Ma_2023,10.1016/j.seppur.2022.122521,Coffee grounds,Agricultural,59.0,28.2,16.3,8.2,8.2,550,10,1.5,N2,421.1,0.2377,0.0827,0.155,2.3,56.8,4.1,0.45,30.4,0.866,0.401,7.9,None,0.0,0.0,132.3,95.0,46.8,74.6,2.26,7.0,4.0,10,6,30
DP-0309,Yuan_2021,10.1021/acs.est.1c01849,Corn stover,Agricultural,54.8,23.0,16.1,5.2,14.2,650,5,1.0,CO2,358.3,0.2082,0.0971,0.1111,2.3,73.0,3.2,1.1,8.5,0.526,0.087,9.5,Fe-loading,4.3,0.0,108.8,88.3,10.1,61.9,2.39,5.5,1.0,50,2,30
DP-0310,Ke_2021,10.1016/J.CHEMOSPHERE.2021.130204,Bamboo,Woody,34.1,23.8,22.1,6.9,9.7,400,3,0.5,N2,253.6,0.2088,0.0741,0.1347,3.3,55.3,4.5,0.49,30.0,0.976,0.407,7.7,None,0.0,0.0,127.3,84.4,44.3,56.3,1.65,6.5,1.0,200,24,30
DP-0311,Palansooriya_2022,10.1021/acs.est.1c08302,Corn stover,Agricultural,41.1,17.0,23.0,4.2,0.5,300,1,0.5,N2,222.6,0.1921,0.0537,0.1384,3.5,44.7,6.0,0.17,45.0,1.611,0.755,6.5,Base-treatment,0.0,0.72,167.6,157.4,43.1,115.1,1.14,6.0,4.0,100,6,30
DP-0312,Jaffari_2023,10.1016/j.jhazmat.2023.132773,Rice husk,Agricultural,39.2,23.1,20.5,11.3,11.5,300,10,3.0,N2,206.1,0.1822,0.0457,0.1365,3.5,44.6,6.4,1.73,35.8,1.722,0.602,6.9,N-doping,0.0,1.28,109.8,83.9,39.3,81.6,0.48,6.0,1.0,100,2,25
DP-0313,Palansooriya_2022,10.1021/acs.est.1c08302,Rice husk,Agricultural,19.4,29.5,22.3,10.1,8.0,500,5,1.0,N2,313.2,0.1908,0.0396,0.1512,2.4,45.1,3.4,0.72,42.8,0.905,0.712,10.1,None,0.0,0.0,146.3,120.5,42.2,101.4,1.62,3.0,4.0,50,4,25
DP-0314,Yuan_2021,10.1021/acs.est.1c01849,Oak wood,Woody,41.8,20.6,10.6,13.3,11.1,600,10,2.0,N2,346.1,0.1814,0.0643,0.1171,2.1,61.3,3.8,1.62,22.2,0.744,0.272,8.0,None,0.0,0.0,95.0,90.7,34.7,58.6,3.05,7.0,1.0,50,6,30
DP-0315,Zhang_W_2023,10.1016/j.scitotenv.2023.166678,Wheat straw,Agricultural,35.7,24.0,23.6,5.2,7.7,450,15,0.5,N2,260.7,0.2362,0.0641,0.1721,3.6,62.8,5.2,0.6,23.7,0.994,0.283,8.6,None,0.0,0.0,119.6,101.2,37.6,55.5,1.24,6.0,1.0,50,4,30
DP-0316,Yuan_2021,10.1021/acs.est.1c01849,Pine wood,Woody,37.6,25.3,9.3,4.8,8.0,550,5,2.0,N2,385.4,0.2654,0.1612,0.1042,2.8,62.9,3.7,4.62,20.8,0.706,0.248,8.3,None,0.0,0.0,133.5,82.2,32.7,45.1,2.67,5.0,4.0,10,4,30
DP-0317,Yuan_2021,10.1021/acs.est.1c01849,Palm kernel shell,Woody,44.0,24.6,20.2,8.1,3.3,700,3,1.5,N2,530.6,0.3013,0.2248,0.0765,2.3,71.6,3.1,0.91,21.1,0.52,0.221,9.6,MnO2,0.0,0.72,114.2,88.7,42.8,49.4,4.38,7.0,1.0,200,4,25
DP-0318,Ke_2021,10.1016/J.CHEMOSPHERE.2021.130204,Wheat straw,Agricultural,27.0,29.1,31.1,8.1,3.7,500,10,1.0,N2,386.1,0.2727,0.1028,0.1699,2.8,55.2,2.7,3.34,35.1,0.587,0.477,9.0,None,0.0,0.0,127.7,107.5,39.1,85.5,2.7,5.0,2.0,50,12,40
DP-0319,Ma_2023,10.1016/j.seppur.2022.122521,Wheat straw,Agricultural,20.9,24.8,13.6,11.5,3.2,600,1,1.0,N2,416.8,0.2321,0.0883,0.1438,2.2,67.1,2.6,1.69,25.4,0.465,0.284,9.1,None,0.0,0.0,119.6,111.9,23.5,61.4,2.99,6.0,2.0,50,6,25
DP-0320,Ke_2021,10.1016/J.CHEMOSPHERE.2021.130204,Sewage sludge,Waste,25.1,28.5,5.0,9.1,15.3,600,5,2.0,N2,323.4,0.179,0.0918,0.0872,2.2,72.6,3.4,2.03,6.7,0.562,0.069,8.7,Acid-treatment,0.0,1.12,70.8,43.4,26.1,20.7,2.47,5.0,5.0,100,4,30
DP-0321,Shen_2024,10.1016/j.jhazmat.2024.133442,Sewage sludge,Waste,35.4,16.8,22.9,14.5,2.7,350,30,1.0,N2,189.7,0.1466,0.057,0.0896,3.1,54.0,5.1,0.91,37.3,1.133,0.518,8.7,Acid-treatment,0.0,1.62,125.4,154.2,54.4,91.7,2.07,9.0,4.0,50,24,25
DP-0322,Long_2024,10.1016/j.chemosphere.2024.141584,Corn stover,Agricultural,55.7,27.4,24.2,7.1,10.7,450,3,2.0,N2,282.9,0.1963,0.0512,0.1451,2.8,65.1,4.5,0.88,18.8,0.829,0.217,6.9,None,0.0,0.0,99.9,65.9,6.0,37.8,1.97,8.0,2.0,10,6,30
DP-0323,Zhang_W_2023,10.1016/j.scitotenv.2023.166678,Peanut shell,Agricultural,45.2,32.9,29.0,5.3,4.3,600,15,1.5,N2,339.7,0.2183,0.069,0.1493,2.6,50.4,3.7,5.52,36.1,0.881,0.537,9.1,Fe-loading,9.9,0.0,216.8,153.9,45.9,102.9,3.35,5.0,4.0,50,2,20
DP-0324,Palansooriya_2022,10.1021/acs.est.1c08302,Peanut shell,Agricultural,30.1,28.8,19.4,11.6,13.1,650,5,1.0,N2,407.8,0.2141,0.1503,0.0638,2.1,62.5,3.0,1.18,20.2,0.576,0.242,8.4,Acid-treatment,0.0,1.39,121.5,91.7,25.9,75.9,2.74,6.0,5.0,50,6,25
DP-0325,Sun_2022,10.1016/j.scitotenv.2022.154668,Switchgrass,Agricultural,40.6,20.6,19.2,4.9,2.3,700,1,3.0,CO2,412.7,0.291,0.1095,0.1815,2.8,60.3,2.9,3.99,30.5,0.577,0.379,9.1,None,0.0,0.0,101.9,85.7,46.2,63.1,3.85,6.5,5.0,100,24,30
DP-0326,Ma_2023,10.1016/j.seppur.2022.122521,Peanut shell,Agricultural,26.8,24.7,6.8,10.5,12.4,600,5,2.0,N2,383.4,0.257,0.1154,0.1416,2.7,63.2,3.4,1.51,19.5,0.646,0.231,6.8,None,0.0,0.0,73.9,76.2,17.7,71.0,2.59,7.0,5.0,100,4,40
DP-0327,Jaffari_2023,10.1016/j.jhazmat.2023.132773,Peanut shell,Agricultural,42.7,25.5,14.1,12.2,1.0,400,1,1.0,N2,160.9,0.1631,0.0703,0.0928,4.1,42.9,5.1,0.77,45.0,1.427,0.787,7.7,None,0.0,0.0,155.0,130.0,30.0,67.0,1.6,8.0,2.0,10,4,30
DP-0328,Shen_2024,10.1016/j.jhazmat.2024.133442,Coconut shell,Woody,29.8,28.9,24.9,2.0,2.8,500,15,1.0,N2,265.1,0.2156,0.0798,0.1358,3.3,62.7,2.8,1.22,30.5,0.536,0.365,9.0,None,0.0,0.0,123.5,100.8,33.6,91.2,1.53,3.0,5.0,50,6,40
DP-0329,Yuan_2021,10.1021/acs.est.1c01849,Bamboo,Woody,48.2,25.3,22.5,10.3,6.1,600,5,1.5,N2,445.5,0.2624,0.1244,0.138,2.4,68.9,3.6,1.96,19.4,0.627,0.211,8.3,None,0.0,0.0,82.0,67.1,34.1,64.9,3.02,6.5,10.0,100,48,25
DP-0330,Long_2024,10.1016/j.chemosphere.2024.141584,Sawdust,Woody,36.0,22.6,18.2,9.2,5.8,400,10,1.0,N2,326.8,0.2175,0.0915,0.126,2.7,48.6,4.7,1.09,39.8,1.16,0.614,8.7,Fe-loading,9.6,0.0,162.6,190.0,50.1,105.8,1.02,6.0,2.0,50,4,25
DP-0331,Ke_2021,10.1016/J.CHEMOSPHERE.2021.130204,Rice husk,Agricultural,42.8,25.9,25.4,12.0,9.3,450,10,2.0,N2,244.0,0.1875,0.0353,0.1522,3.1,47.8,4.9,0.94,37.1,1.23,0.582,8.1,None,0.0,0.0,97.6,105.0,27.4,94.0,1.91,8.0,5.0,100,4,20
DP-0332,Jaffari_2023,10.1016/j.jhazmat.2023.132773,Wheat straw,Agricultural,47.7,32.9,18.2,3.3,4.1,500,3,1.5,N2,399.2,0.2446,0.0678,0.1768,2.5,62.3,4.2,1.48,27.9,0.809,0.336,8.2,None,0.0,0.0,91.0,87.4,39.1,54.2,2.64,6.0,2.0,200,6,25
DP-0333,Yuan_2021,10.1021/acs.est.1c01849,Pine wood,Woody,20.4,31.0,11.8,10.1,8.7,450,5,2.0,Ar,273.8,0.1883,0.0283,0.16,2.8,57.0,4.5,2.53,27.3,0.947,0.359,9.1,Fe-loading,12.4,0.0,169.2,115.5,55.8,109.3,0.74,5.0,2.0,100,24,30
DP-0334,Sun_2022,10.1016/j.scitotenv.2022.154668,Cotton stalk,Agricultural,26.1,29.4,20.3,11.2,10.2,700,10,1.0,N2,386.7,0.2282,0.127,0.1012,2.4,67.3,2.8,1.2,18.5,0.499,0.206,8.5,None,0.0,0.0,95.4,67.9,18.8,48.2,3.48,6.0,2.0,20,1,30
DP-0335,Yuan_2021,10.1021/acs.est.1c01849,Rice husk,Agricultural,42.4,18.7,5.0,10.4,10.5,500,5,4.0,N2,374.3,0.1933,0.0317,0.1616,2.1,60.1,3.9,1.72,23.8,0.779,0.297,7.7,None,0.0,0.0,104.6,77.6,34.7,38.0,2.55,5.0,5.0,50,6,25
DP-0336,Jaffari_2023,10.1016/j.jhazmat.2023.132773,Palm kernel shell,Woody,37.7,34.0,20.6,5.0,9.6,600,5,4.0,N2,550.1,0.3345,0.2455,0.089,2.4,59.5,3.2,1.29,26.4,0.645,0.333,9.6,None,0.0,0.0,114.6,107.9,36.9,64.4,3.68,5.0,2.0,10,6,25
DP-0337,Shen_2024,10.1016/j.jhazmat.2024.133442,Pine wood,Woody,35.7,35.7,15.9,6.2,15.6,550,10,1.0,N2,314.6,0.2067,0.0528,0.1539,2.6,60.4,4.0,0.66,19.3,0.795,0.24,9.8,N-doping,0.0,1.41,107.9,89.0,5.2,53.5,1.5,8.0,2.0,200,12,25
DP-0338,Ke_2021,10.1016/J.CHEMOSPHERE.2021.130204,Pine wood,Woody,28.5,22.2,15.4,7.6,7.1,450,20,1.5,N2,232.8,0.2222,0.0507,0.1715,3.8,56.9,4.4,2.2,29.4,0.928,0.388,7.9,N-doping,0.0,0.11,134.1,75.2,33.1,67.2,2.08,6.0,5.0,50,6,40
DP-0339,Shen_2024,10.1016/j.jhazmat.2024.133442,Miscanthus,Agricultural,46.4,38.5,15.9,13.0,5.1,650,5,1.0,N2,467.8,0.3414,0.1475,0.1939,2.9,58.9,2.8,0.45,32.8,0.57,0.418,8.5,None,0.0,0.0,139.8,99.7,30.0,80.8,2.87,6.5,1.0,100,24,25
DP-0340,Shen_2024,10.1016/j.jhazmat.2024.133442,Wheat straw,Agricultural,29.0,28.0,35.4,10.2,12.6,550,5,2.0,N2,310.8,0.1953,0.0824,0.1129,2.5,52.8,4.8,0.92,28.9,1.091,0.411,9.4,Acid-treatment,0.0,1.6,120.5,131.5,55.6,67.1,1.95,5.0,10.0,50,24,30
DP-0341,Shen_2024,10.1016/j.jhazmat.2024.133442,Coffee grounds,Agricultural,30.0,21.9,21.8,10.0,19.9,300,20,1.5,N2,188.6,0.1316,0.0515,0.0801,2.8,41.7,6.7,0.8,30.9,1.928,0.556,8.4,None,0.0,0.0,117.2,75.8,21.9,72.0,0.61,9.0,1.0,10,2,35
