Repository: sdemojhon/biochar-dual-function-ml

# biochar-dual-function-ml
ML framework for simultaneous heavy metal removal and CO2 capture using dual-function biochar adsorbents. Dataset (1047 pts), ensemble models (RF+GBR), Pareto optimization, and Conflict-Synergy Matrix. Bhadre &amp; Ghongade (2026), Total Chemistry.

File: BiocharDualTarget_Dataset_1047pts_39cols.csv (part 3 of 6)
data_point_id,source_paper,source_doi,feedstock_type,feedstock_category,feedstock_cellulose_pct,feedstock_hemicellulose_pct,feedstock_lignin_pct,feedstock_moisture_pct,feedstock_ash_pct,pyrolysis_temp_C,heating_rate_C_min,residence_time_h,pyrolysis_atmosphere,BET_surface_area_m2g,total_pore_volume_cm3g,micropore_volume_cm3g,mesopore_volume_cm3g,avg_pore_diameter_nm,C_pct,H_pct,N_pct,O_pct,H_C_molar_ratio,O_C_molar_ratio,pH,modification_type,Fe_loading_pct,modification_concentration_M,Qmax_Pb2_mg_g,Qmax_Cd2_mg_g,Qmax_Cr6_mg_g,Qmax_As3_mg_g,CO2_capacity_mmol_g,solution_pH,adsorbent_dosage_g_L,initial_metal_conc_mg_L,contact_time_h,temperature_C
DP-0342,Yuan_2021,10.1021/acs.est.1c01849,Poultry litter,Waste,38.1,30.4,36.5,10.2,7.6,500,10,2.0,Ar,375.5,0.2559,0.0522,0.2037,2.7,57.9,4.7,2.05,27.8,0.974,0.36,9.3,None,0.0,0.0,151.1,105.5,37.6,50.9,2.14,7.0,2.0,200,4,20
DP-0343,Ma_2023,10.1016/j.seppur.2022.122521,Rice husk,Agricultural,29.8,30.6,14.4,7.7,12.7,400,10,3.0,N2,210.6,0.154,0.0347,0.1193,2.9,53.2,5.0,2.02,27.1,1.128,0.382,9.0,Fe-loading,11.9,0.0,191.5,135.3,67.9,95.0,1.58,5.5,5.0,100,6,25
DP-0344,Jaffari_2023,10.1016/j.jhazmat.2023.132773,Sewage sludge,Waste,49.0,21.4,33.3,6.4,2.9,300,5,3.0,N2,162.9,0.1263,0.0537,0.0726,3.1,48.1,5.5,0.62,42.9,1.372,0.669,7.1,Fe-loading,1.5,0.0,147.9,125.5,65.6,75.4,0.23,8.0,5.0,100,24,25
DP-0345,Ke_2021,10.1016/J.CHEMOSPHERE.2021.130204,Sawdust,Woody,15.0,20.8,37.0,6.6,5.5,450,10,0.5,CO2,262.3,0.2127,0.0366,0.1761,3.2,44.2,4.8,1.48,44.0,1.303,0.747,8.8,None,0.0,0.0,148.0,149.7,54.2,82.4,2.34,6.0,5.0,100,1,25
DP-0346,Ke_2021,10.1016/J.CHEMOSPHERE.2021.130204,Walnut shell,Woody,25.9,21.8,23.8,5.1,4.6,700,5,2.0,N2,541.6,0.3155,0.1981,0.1174,2.3,67.4,2.5,0.71,24.8,0.445,0.276,9.1,MnO2,0.0,1.78,132.9,101.1,41.4,69.5,3.84,6.0,10.0,100,12,25
DP-0347,Shen_2024,10.1016/j.jhazmat.2024.133442,Soybean straw,Agricultural,51.3,12.3,14.7,13.0,5.8,350,10,1.0,N2,150.3,0.2082,0.0668,0.1414,5.5,49.2,4.0,1.04,40.0,0.976,0.61,7.1,N-doping,0.0,0.5,140.9,109.8,25.1,98.6,1.25,6.5,4.0,100,4,25
DP-0348,Yuan_2021,10.1021/acs.est.1c01849,Peanut shell,Agricultural,41.4,28.3,21.3,6.5,10.5,750,20,1.0,N2,532.9,0.3172,0.0911,0.2261,2.4,72.9,2.5,1.58,12.5,0.412,0.129,9.4,None,0.0,0.0,131.3,85.8,27.7,51.8,3.64,7.0,10.0,20,1,40
DP-0349,Long_2024,10.1016/j.chemosphere.2024.141584,Rice husk,Agricultural,34.3,16.4,15.7,5.0,5.4,600,15,2.0,N2,380.9,0.2748,0.1608,0.114,2.9,60.5,3.8,4.04,26.3,0.754,0.326,10.4,N-doping,0.0,1.99,117.2,91.4,48.9,80.8,3.11,8.0,2.0,50,4,30
DP-0350,Yuan_2021,10.1021/acs.est.1c01849,Rice husk,Agricultural,33.5,21.2,22.9,3.2,0.8,600,5,4.0,N2,385.1,0.2849,0.1877,0.0972,3.0,60.1,2.5,0.55,36.1,0.499,0.45,9.1,None,0.0,0.0,132.2,120.2,50.7,70.2,2.98,6.5,4.0,10,4,20
DP-0351,Zhu_2019,10.1016/j.jhazmat.2019.06.004,Coffee grounds,Agricultural,32.3,30.8,25.4,12.6,8.4,450,15,2.0,CO2,224.5,0.1636,0.0554,0.1082,2.9,54.2,4.3,1.49,31.6,0.952,0.437,9.1,None,0.0,0.0,95.9,131.7,25.9,69.9,2.46,5.0,1.0,10,12,25
DP-0352,Zhu_2019,10.1016/j.jhazmat.2019.06.004,Neem leaves,Agricultural,58.0,18.4,6.9,11.4,4.4,650,5,1.5,N2,392.7,0.2852,0.17,0.1152,2.9,65.7,3.2,5.78,20.9,0.584,0.239,9.2,None,0.0,0.0,92.5,84.1,33.0,73.3,4.23,6.5,5.0,100,2,25
DP-0353,Long_2024,10.1016/j.chemosphere.2024.141584,Soybean straw,Agricultural,44.4,20.7,17.2,9.9,11.6,300,1,1.5,N2,166.2,0.1518,0.0263,0.1255,3.7,59.3,5.1,0.62,23.4,1.032,0.296,7.7,Fe-loading,7.5,0.0,122.8,117.9,32.8,61.7,0.39,6.0,4.0,500,2,20
DP-0354,Yuan_2021,10.1021/acs.est.1c01849,Hickory wood,Woody,33.5,30.4,24.3,6.5,5.9,400,3,2.0,CO2,239.6,0.1766,0.0489,0.1277,2.9,61.6,3.9,5.83,22.8,0.76,0.278,8.5,None,0.0,0.0,81.6,100.4,24.4,34.0,2.26,3.0,4.0,200,12,25
DP-0355,Shen_2024,10.1016/j.jhazmat.2024.133442,Peanut shell,Agricultural,24.1,10.5,19.4,7.8,10.5,500,1,4.0,Ar,347.6,0.201,0.0628,0.1382,2.3,58.0,4.3,2.2,25.0,0.89,0.323,8.1,Fe-loading,13.6,0.0,182.2,167.6,53.5,96.1,2.1,7.0,1.0,20,4,40
DP-0356,Palansooriya_2022,10.1021/acs.est.1c08302,Rice husk,Agricultural,52.3,11.0,15.8,7.7,10.1,500,5,2.0,N2,385.4,0.2509,0.1036,0.1473,2.6,67.0,2.7,1.62,18.6,0.484,0.208,8.7,Base-treatment,0.0,0.78,119.4,78.8,40.4,49.1,2.83,6.0,10.0,200,4,25
DP-0357,Palansooriya_2022,10.1021/acs.est.1c08302,Coconut shell,Woody,40.9,27.6,5.0,8.8,1.0,300,10,1.0,N2,209.9,0.1486,0.0237,0.1249,2.8,47.0,4.6,4.33,43.1,1.174,0.688,8.9,None,0.0,0.0,168.0,126.3,40.1,86.0,1.23,8.0,4.0,100,6,30
DP-0358,Jaffari_2023,10.1016/j.jhazmat.2023.132773,Peanut shell,Agricultural,32.9,25.0,29.8,3.7,18.0,500,5,1.0,N2,365.6,0.2433,0.0501,0.1932,2.7,63.8,4.1,1.21,12.9,0.771,0.152,9.1,Fe-loading,14.7,0.0,179.7,117.5,50.6,95.6,1.85,5.5,2.0,20,2,30
DP-0359,Ma_2023,10.1016/j.seppur.2022.122521,Palm kernel shell,Woody,35.5,26.6,33.1,5.7,13.9,700,5,3.0,N2,538.5,0.326,0.1184,0.2076,2.4,54.0,4.0,4.56,23.5,0.889,0.326,10.2,None,0.0,0.0,111.0,84.4,28.2,73.8,4.7,4.0,2.0,50,24,25
DP-0360,Yuan_2021,10.1021/acs.est.1c01849,Sawdust,Woody,34.2,20.1,17.6,2.0,10.0,550,5,0.5,N2,294.5,0.1648,0.0722,0.0926,2.2,57.7,4.3,6.03,22.0,0.894,0.286,8.2,None,0.0,0.0,79.6,89.8,34.7,31.9,3.88,5.5,5.0,10,48,30
DP-0361,Yuan_2021,10.1021/acs.est.1c01849,Bamboo,Woody,51.8,24.4,32.6,8.5,20.3,500,15,4.0,N2,328.5,0.2385,0.1051,0.1334,2.9,57.3,2.9,1.36,18.1,0.607,0.237,9.1,Base-treatment,0.0,1.09,110.3,76.6,36.9,58.4,3.49,5.5,1.0,50,2,25
DP-0362,Zhu_2019,10.1016/j.jhazmat.2019.06.004,Pine wood,Woody,31.9,22.3,6.7,9.1,9.3,350,5,1.5,Ar,219.2,0.169,0.0423,0.1267,3.1,52.0,4.9,1.16,32.6,1.131,0.47,7.6,None,0.0,0.0,122.0,104.1,51.6,73.6,2.2,5.5,2.0,50,24,50
DP-0363,Long_2024,10.1016/j.chemosphere.2024.141584,Corn stover,Agricultural,54.2,21.0,15.3,7.7,10.3,550,10,1.0,CO2,310.3,0.2184,0.1578,0.0606,2.8,66.8,2.7,2.07,18.1,0.485,0.203,9.5,None,0.0,0.0,119.9,86.1,16.2,46.0,3.64,5.5,5.0,50,12,40
DP-0364,Sun_2022,10.1016/j.scitotenv.2022.154668,Corn stover,Agricultural,37.8,30.9,14.5,8.6,10.8,550,5,2.0,CO2,329.4,0.2159,0.1575,0.0584,2.6,49.1,4.1,0.77,35.2,1.002,0.538,10.0,Acid-treatment,0.0,1.4,157.3,111.0,32.2,79.0,2.86,9.0,1.0,100,4,35
DP-0365,Yuan_2021,10.1021/acs.est.1c01849,Rice husk,Agricultural,39.0,24.2,15.2,7.1,8.0,650,5,2.0,N2,328.5,0.2523,0.122,0.1303,3.1,56.8,2.6,1.74,30.9,0.549,0.408,9.8,None,0.0,0.0,108.7,95.2,28.8,55.7,2.95,7.0,4.0,20,6,35
DP-0366,Ke_2021,10.1016/J.CHEMOSPHERE.2021.130204,Corn stover,Agricultural,32.4,22.4,11.3,8.0,6.4,600,30,3.0,Ar,431.4,0.2294,0.1646,0.0648,2.1,63.5,4.1,3.8,22.2,0.775,0.262,8.9,None,0.0,0.0,103.8,86.9,36.0,63.1,3.86,6.5,2.0,500,2,30
DP-0367,Ke_2021,10.1016/J.CHEMOSPHERE.2021.130204,Eucalyptus,Woody,50.0,12.2,23.1,4.4,11.8,500,10,1.0,Ar,264.7,0.1743,0.077,0.0973,2.6,59.6,4.1,0.69,23.8,0.826,0.299,8.0,None,0.0,0.0,124.7,67.8,27.7,81.1,1.84,7.0,2.0,100,4,30
DP-0368,Zhang_W_2023,10.1016/j.scitotenv.2023.166678,Wheat straw,Agricultural,36.8,19.2,9.6,3.6,4.9,500,5,2.0,N2,287.3,0.2306,0.0375,0.1931,3.2,59.2,3.1,0.26,32.5,0.628,0.412,8.4,None,0.0,0.0,152.5,110.3,51.6,63.7,1.54,6.5,5.0,500,48,35
DP-0369,Jaffari_2023,10.1016/j.jhazmat.2023.132773,Oak wood,Woody,57.6,14.2,10.1,4.5,6.6,400,5,3.0,N2,325.6,0.1457,0.0407,0.105,1.8,59.2,4.6,0.84,28.8,0.932,0.365,7.5,Fe-loading,7.1,0.0,175.0,126.7,41.2,102.0,1.43,6.5,2.0,50,12,20
DP-0370,Zhang_W_2023,10.1016/j.scitotenv.2023.166678,Rice husk,Agricultural,53.6,25.7,25.6,9.3,2.0,800,10,4.0,N2,562.9,0.3193,0.2378,0.0815,2.3,75.9,1.9,0.57,19.6,0.3,0.194,10.0,None,0.0,0.0,140.7,94.6,42.7,57.6,4.11,7.0,4.0,50,1,30
DP-0371,Ma_2023,10.1016/j.seppur.2022.122521,Rice husk,Agricultural,26.0,27.1,26.9,4.7,7.3,400,10,2.0,N2,229.4,0.1538,0.0267,0.1271,2.7,51.7,5.2,1.26,34.5,1.207,0.5,7.3,Base-treatment,0.0,1.39,110.4,119.2,41.6,57.9,1.54,5.5,4.0,100,6,30
DP-0372,Ke_2021,10.1016/J.CHEMOSPHERE.2021.130204,Oak wood,Woody,48.1,18.3,10.0,2.7,13.5,550,20,1.0,CO2,370.0,0.2461,0.1289,0.1172,2.7,54.6,2.1,1.3,28.5,0.462,0.391,7.8,Fe-loading,8.8,0.0,161.9,130.1,44.0,94.8,1.98,6.5,2.0,100,4,25
DP-0373,Sun_2022,10.1016/j.scitotenv.2022.154668,Sawdust,Woody,20.1,23.7,35.8,7.6,10.8,500,10,1.5,N2,363.0,0.25,0.0824,0.1676,2.8,43.6,3.8,1.08,40.7,1.046,0.7,8.7,None,0.0,0.0,143.1,127.6,51.8,90.0,2.83,7.0,4.0,100,12,30
DP-0374,Shen_2024,10.1016/j.jhazmat.2024.133442,Corn stover,Agricultural,31.1,15.1,23.3,10.4,7.6,300,3,2.0,N2,271.8,0.207,0.0814,0.1256,3.0,43.1,6.6,0.92,41.8,1.838,0.727,8.6,None,0.0,0.0,134.0,109.0,45.8,94.1,1.18,8.0,2.0,20,4,25
DP-0375,Palansooriya_2022,10.1021/acs.est.1c08302,Corn stover,Agricultural,52.3,25.3,28.0,3.5,14.0,500,5,3.0,N2,371.7,0.2155,0.037,0.1785,2.3,55.7,4.1,0.74,25.5,0.883,0.343,8.4,None,0.0,0.0,105.1,108.4,23.0,52.8,2.41,6.5,4.0,50,4,30
DP-0376,Shen_2024,10.1016/j.jhazmat.2024.133442,Hickory wood,Woody,51.9,28.6,28.3,5.2,17.0,350,5,1.0,N2,243.7,0.2015,0.0368,0.1647,3.3,45.3,5.5,0.88,31.3,1.457,0.518,7.5,Base-treatment,0.0,0.87,147.9,114.4,20.3,56.1,1.44,8.0,4.0,10,6,20
DP-0377,Ke_2021,10.1016/J.CHEMOSPHERE.2021.130204,Sawdust,Woody,38.1,20.4,16.8,9.1,4.6,400,5,2.0,N2,191.0,0.1941,0.0845,0.1096,4.1,55.9,4.7,0.98,33.8,1.009,0.453,7.4,None,0.0,0.0,145.4,88.9,40.2,70.4,1.73,7.0,5.0,100,24,30
DP-0378,Sun_2022,10.1016/j.scitotenv.2022.154668,Sewage sludge,Waste,15.4,25.6,13.7,11.2,0.5,450,30,1.0,N2,349.9,0.2356,0.0768,0.1588,2.7,53.0,5.3,1.8,39.4,1.2,0.558,7.3,N-doping,0.0,1.27,134.2,114.8,44.3,85.8,1.82,3.0,0.5,50,12,30
DP-0379,Yuan_2021,10.1021/acs.est.1c01849,Palm kernel shell,Woody,42.3,24.1,25.0,4.6,1.0,600,5,1.5,N2,474.5,0.2748,0.1337,0.1411,2.3,52.8,4.0,2.32,39.9,0.909,0.567,9.3,None,0.0,0.0,137.0,131.3,43.2,97.5,3.92,4.0,2.0,50,48,25
DP-0380,Shen_2024,10.1016/j.jhazmat.2024.133442,Bamboo,Woody,26.2,24.3,11.7,8.5,11.2,400,15,0.5,N2,254.5,0.1681,0.034,0.1341,2.6,48.2,3.7,0.37,36.5,0.921,0.568,8.7,None,0.0,0.0,111.5,94.5,36.0,85.4,1.19,6.0,2.0,20,6,25
DP-0381,Zhu_2019,10.1016/j.jhazmat.2019.06.004,Wheat straw,Agricultural,65.0,13.1,34.8,7.9,4.0,450,5,2.0,N2,294.9,0.2073,0.084,0.1233,2.8,50.4,4.0,1.75,39.8,0.952,0.592,8.0,None,0.0,0.0,163.2,140.6,48.6,74.3,2.13,6.0,1.0,500,6,30
DP-0382,Shen_2024,10.1016/j.jhazmat.2024.133442,Sewage sludge,Waste,23.8,25.6,28.6,9.9,4.9,350,3,1.0,N2,361.7,0.2379,0.0476,0.1903,2.6,63.5,5.0,1.56,25.0,0.945,0.295,7.6,None,0.0,0.0,92.7,86.6,37.8,65.1,2.54,6.0,5.0,100,24,30
DP-0383,Ke_2021,10.1016/J.CHEMOSPHERE.2021.130204,Soybean straw,Agricultural,15.0,24.0,16.8,8.4,13.5,400,10,4.0,N2,247.2,0.1484,0.0454,0.103,2.4,41.0,5.6,1.94,38.0,1.639,0.695,9.0,None,0.0,0.0,136.6,136.5,29.5,85.9,2.71,4.0,1.0,50,4,30
DP-0384,Ke_2021,10.1016/J.CHEMOSPHERE.2021.130204,Sewage sludge,Waste,35.5,22.7,26.7,10.7,1.5,550,1,1.0,N2,352.5,0.1957,0.0607,0.135,2.2,58.8,4.1,4.3,31.3,0.837,0.399,6.9,None,0.0,0.0,154.0,89.6,43.0,87.4,3.99,9.0,5.0,200,2,40
DP-0385,Long_2024,10.1016/j.chemosphere.2024.141584,Corncob,Agricultural,34.8,25.1,14.7,9.8,3.5,700,5,3.0,Ar,428.8,0.264,0.0693,0.1947,2.5,65.3,2.6,2.53,26.1,0.478,0.3,10.2,None,0.0,0.0,121.4,98.2,44.8,73.5,2.41,6.5,4.0,20,48,30
DP-0386,Yuan_2021,10.1021/acs.est.1c01849,Water hyacinth,Waste,28.6,18.2,33.9,8.8,9.9,550,5,1.5,N2,416.9,0.2241,0.1093,0.1148,2.2,64.9,2.8,0.59,21.8,0.518,0.252,9.5,N-doping,0.0,0.97,95.1,120.0,53.3,60.9,2.69,5.0,5.0,20,24,25
DP-0387,Long_2024,10.1016/j.chemosphere.2024.141584,Switchgrass,Agricultural,32.7,24.6,7.7,9.8,12.3,450,5,4.0,N2,243.6,0.2203,0.0701,0.1502,3.6,64.2,4.6,2.05,16.8,0.86,0.196,9.0,Base-treatment,0.0,1.91,83.1,89.6,27.3,61.0,2.48,8.0,1.0,20,6,30
DP-0388,Yuan_2021,10.1021/acs.est.1c01849,Rice husk,Agricultural,43.4,34.1,13.6,5.4,6.6,600,5,4.0,N2,378.6,0.2118,0.1402,0.0716,2.2,50.6,2.8,3.4,36.6,0.664,0.542,10.1,MnO2,0.0,1.9,150.5,112.8,45.5,104.9,3.28,6.0,1.0,100,12,40
DP-0389,Ma_2023,10.1016/j.seppur.2022.122521,Rice husk,Agricultural,38.9,18.9,24.2,4.3,3.3,550,5,2.0,N2,369.1,0.2113,0.0647,0.1466,2.3,58.4,3.7,1.39,33.2,0.76,0.426,10.0,None,0.0,0.0,151.4,112.5,39.6,106.7,2.81,6.0,0.5,50,2,25
DP-0390,Palansooriya_2022,10.1021/acs.est.1c08302,Peanut shell,Agricultural,41.2,37.4,5.0,4.5,5.8,600,15,1.5,N2,394.1,0.22,0.0601,0.1599,2.2,61.6,3.2,1.28,28.1,0.623,0.342,10.1,ZnO,0.0,1.91,126.6,95.8,34.0,92.1,3.44,7.0,10.0,50,4,25
DP-0391,Ma_2023,10.1016/j.seppur.2022.122521,Peanut shell,Agricultural,35.0,19.7,7.8,8.0,0.5,550,20,0.5,N2,348.0,0.2358,0.0682,0.1676,2.7,65.9,2.5,1.29,29.8,0.455,0.339,9.4,Fe-loading,13.1,0.0,211.1,166.3,41.1,101.6,1.11,7.0,4.0,20,12,25
DP-0392,Palansooriya_2022,10.1021/acs.est.1c08302,Banana peel,Agricultural,45.7,16.6,18.9,7.3,10.3,600,10,1.0,N2,327.4,0.1977,0.1215,0.0762,2.4,77.8,1.7,0.82,9.4,0.262,0.091,8.3,Fe-loading,5.5,0.0,89.0,69.3,40.0,71.3,2.91,6.5,10.0,10,12,50
DP-0393,Palansooriya_2022,10.1021/acs.est.1c08302,Sugarcane bagasse,Agricultural,41.6,15.8,13.1,11.5,17.5,500,20,2.0,N2,326.3,0.173,0.0549,0.1181,2.1,61.2,2.7,0.81,17.8,0.529,0.218,8.7,Base-treatment,0.0,0.1,63.9,59.4,16.3,42.6,1.96,6.0,1.0,50,24,30
DP-0394,Shen_2024,10.1016/j.jhazmat.2024.133442,Coconut shell,Woody,18.6,24.9,9.9,7.5,8.0,350,5,1.5,CO2,429.0,0.3194,0.0804,0.239,3.0,54.8,3.8,5.94,27.5,0.832,0.376,7.3,None,0.0,0.0,121.1,83.2,24.8,67.5,2.45,7.0,2.0,100,24,25
DP-0395,Sun_2022,10.1016/j.scitotenv.2022.154668,Corn stover,Agricultural,31.6,14.2,5.9,9.4,5.4,550,10,4.0,CO2,278.3,0.1558,0.1006,0.0552,2.2,64.1,2.5,1.89,26.1,0.468,0.305,6.8,None,0.0,0.0,95.8,107.5,42.6,71.4,3.73,7.0,2.0,200,4,35
DP-0396,Ma_2023,10.1016/j.seppur.2022.122521,Water hyacinth,Waste,50.9,28.6,17.7,12.9,0.5,550,5,2.0,N2,310.7,0.1998,0.073,0.1268,2.6,56.9,3.8,0.55,38.3,0.801,0.505,8.3,MgO,0.0,1.35,141.5,112.3,23.7,71.2,1.38,6.5,5.0,20,24,25
DP-0397,Shen_2024,10.1016/j.jhazmat.2024.133442,Rice husk,Agricultural,29.9,23.5,27.1,6.6,11.8,650,5,2.0,N2,416.9,0.2368,0.1699,0.0669,2.3,62.4,3.1,0.37,22.3,0.596,0.268,9.8,N-doping,0.0,1.73,109.7,62.3,24.8,66.6,3.14,7.0,1.0,200,6,30
DP-0398,Sun_2022,10.1016/j.scitotenv.2022.154668,Oak wood,Woody,37.6,12.2,16.4,8.5,9.9,500,5,2.0,N2,397.8,0.252,0.0621,0.1899,2.5,56.4,3.1,0.89,29.7,0.66,0.395,8.0,Base-treatment,0.0,0.98,121.8,104.0,12.6,72.3,2.1,6.0,1.0,100,1,50
DP-0399,Jaffari_2023,10.1016/j.jhazmat.2023.132773,Rice husk,Agricultural,57.6,26.3,18.7,3.4,6.9,450,10,2.0,N2,288.2,0.2371,0.0516,0.1855,3.3,49.9,3.6,1.87,37.7,0.866,0.567,8.3,None,0.0,0.0,152.5,131.2,26.1,87.6,2.02,7.0,4.0,10,6,25
DP-0400,Yuan_2021,10.1021/acs.est.1c01849,Water hyacinth,Waste,39.7,27.0,15.7,9.1,2.8,750,30,1.0,CO2,446.8,0.2265,0.0864,0.1401,2.0,60.1,2.9,1.69,32.5,0.579,0.406,9.5,None,0.0,0.0,145.3,111.3,50.1,82.5,2.68,6.5,5.0,10,2,30
DP-0401,Yuan_2021,10.1021/acs.est.1c01849,Rice husk,Agricultural,30.6,24.2,32.6,3.0,0.5,500,5,1.5,Ar,368.9,0.2323,0.0369,0.1954,2.5,57.9,4.0,2.28,35.3,0.829,0.457,9.7,Acid-treatment,0.0,1.94,145.8,105.7,46.7,77.7,2.11,7.0,1.0,10,48,25
DP-0402,Ma_2023,10.1016/j.seppur.2022.122521,Miscanthus,Agricultural,41.1,19.3,7.3,11.7,8.8,550,3,3.0,N2,310.8,0.2209,0.1192,0.1017,2.8,61.7,3.0,0.63,25.9,0.583,0.315,8.5,None,0.0,0.0,123.4,112.2,36.4,56.9,2.25,5.0,5.0,100,24,35
DP-0403,Sun_2022,10.1016/j.scitotenv.2022.154668,Sawdust,Woody,52.9,9.7,22.9,10.7,16.5,450,5,2.0,N2,308.5,0.1899,0.0502,0.1397,2.5,37.0,3.9,0.62,42.0,1.265,0.851,8.2,None,0.0,0.0,112.9,121.3,53.9,100.2,2.83,6.0,4.0,50,4,40
DP-0404,Ma_2023,10.1016/j.seppur.2022.122521,Corn stover,Agricultural,53.8,30.4,31.5,7.8,0.5,700,20,1.0,N2,404.7,0.2446,0.1801,0.0645,2.4,63.5,1.0,2.62,32.4,0.189,0.383,9.6,ZnO,0.0,1.71,154.0,114.8,59.2,70.9,3.89,6.0,10.0,50,24,25
DP-0405,Zhu_2019,10.1016/j.jhazmat.2019.06.004,Cotton stalk,Agricultural,42.3,16.4,13.2,5.8,13.0,500,10,1.0,N2,350.4,0.2135,0.0417,0.1718,2.4,65.5,3.7,1.64,16.2,0.678,0.185,8.1,None,0.0,0.0,78.3,62.9,32.5,48.1,1.86,7.0,1.0,20,48,50
DP-0406,Long_2024,10.1016/j.chemosphere.2024.141584,Oak wood,Woody,32.5,19.8,10.5,4.6,3.9,700,15,1.0,CO2,457.1,0.2671,0.1545,0.1126,2.3,65.3,2.0,1.63,27.2,0.368,0.312,10.6,Fe-loading,4.5,0.0,167.8,113.2,40.1,90.6,2.5,5.5,5.0,20,6,20
DP-0407,Ma_2023,10.1016/j.seppur.2022.122521,Banana peel,Agricultural,34.6,17.0,28.4,6.7,5.7,600,5,2.0,CO2,366.5,0.2077,0.0793,0.1284,2.3,57.2,2.7,1.09,33.3,0.566,0.437,8.3,None,0.0,0.0,143.7,100.0,33.3,86.9,2.04,6.0,5.0,100,48,35
DP-0408,Zhu_2019,10.1016/j.jhazmat.2019.06.004,Corn stover,Agricultural,45.1,14.5,26.3,9.0,12.2,650,20,0.5,Ar,405.6,0.2956,0.0927,0.2029,2.9,63.5,1.7,0.83,21.8,0.321,0.257,8.9,None,0.0,0.0,100.3,93.5,18.7,49.5,2.24,6.0,4.0,20,4,25
DP-0409,Long_2024,10.1016/j.chemosphere.2024.141584,Peanut shell,Agricultural,37.4,12.6,5.0,5.8,10.1,800,5,2.0,Ar,448.1,0.2699,0.167,0.1029,2.4,78.6,1.9,0.63,8.8,0.29,0.084,9.7,Fe-loading,10.6,0.0,126.7,135.1,15.3,79.9,2.98,4.0,1.0,200,2,40
DP-0410,Shen_2024,10.1016/j.jhazmat.2024.133442,Bamboo,Woody,26.8,16.7,28.2,7.0,12.6,650,5,2.0,N2,457.8,0.2581,0.1475,0.1106,2.3,70.4,2.8,2.61,11.6,0.477,0.124,9.4,N-doping,0.0,1.91,74.4,26.8,12.3,39.2,3.78,5.0,5.0,100,1,25
DP-0411,Sun_2022,10.1016/j.scitotenv.2022.154668,Corn stover,Agricultural,49.4,30.5,24.3,9.2,7.3,450,5,1.0,N2,252.3,0.2301,0.083,0.1471,3.6,56.3,5.3,0.2,30.9,1.13,0.412,9.8,N-doping,0.0,1.21,127.9,105.5,27.7,62.4,2.37,5.5,5.0,20,2,25
DP-0412,Palansooriya_2022,10.1021/acs.est.1c08302,Sawdust,Woody,42.7,23.4,20.8,8.2,2.2,600,5,3.0,N2,397.2,0.2044,0.1448,0.0596,2.1,66.9,2.7,2.32,25.9,0.484,0.29,9.0,None,0.0,0.0,127.2,97.1,42.1,71.7,3.07,6.5,0.5,20,12,20
DP-0413,Ke_2021,10.1016/J.CHEMOSPHERE.2021.130204,Walnut shell,Woody,26.2,14.1,5.0,8.3,1.2,400,10,2.0,N2,459.0,0.3161,0.1195,0.1966,2.8,48.2,3.8,4.26,42.5,0.946,0.661,7.5,None,0.0,0.0,160.3,130.0,46.5,112.5,3.51,6.5,5.0,20,12,30
DP-0414,Long_2024,10.1016/j.chemosphere.2024.141584,Peanut shell,Agricultural,32.9,16.1,20.0,11.2,8.0,500,15,0.5,N2,349.6,0.2192,0.0849,0.1343,2.5,70.5,3.8,2.27,15.4,0.647,0.164,8.5,None,0.0,0.0,135.8,85.8,17.1,39.5,2.36,8.0,0.5,500,2,35
DP-0415,Long_2024,10.1016/j.chemosphere.2024.141584,Wheat straw,Agricultural,48.1,40.0,45.0,3.3,7.3,550,10,1.5,N2,274.6,0.1699,0.0781,0.0918,2.5,53.7,4.5,1.63,32.9,1.006,0.459,7.1,None,0.0,0.0,94.1,109.6,44.4,73.0,1.87,6.5,4.0,50,4,30
DP-0416,Ma_2023,10.1016/j.seppur.2022.122521,Corn stover,Agricultural,37.7,32.4,18.8,11.6,8.1,500,15,3.0,Ar,333.1,0.2479,0.0529,0.195,3.0,53.8,3.0,1.54,33.6,0.669,0.468,8.9,Base-treatment,0.0,1.23,128.9,105.7,31.9,59.7,2.28,7.0,10.0,20,4,25
DP-0417,Shen_2024,10.1016/j.jhazmat.2024.133442,Rice husk,Agricultural,40.3,33.4,15.1,6.9,22.2,600,30,1.5,N2,277.4,0.2217,0.0728,0.1489,3.2,59.4,4.3,0.73,13.4,0.869,0.169,8.2,Acid-treatment,0.0,0.9,86.0,61.8,10.7,38.8,2.15,4.0,2.0,50,2,50
DP-0418,Ma_2023,10.1016/j.seppur.2022.122521,Palm kernel shell,Woody,41.2,18.5,8.3,2.1,17.3,450,5,0.5,N2,340.0,0.1624,0.0587,0.1037,1.9,60.4,2.8,7.04,12.5,0.556,0.155,10.0,None,0.0,0.0,88.3,58.1,14.5,51.8,3.16,7.0,2.0,20,24,35
DP-0419,Yuan_2021,10.1021/acs.est.1c01849,Hickory wood,Woody,50.2,32.6,31.4,11.6,15.8,700,5,4.0,N2,379.2,0.213,0.0667,0.1463,2.2,64.3,2.2,1.04,16.7,0.411,0.195,10.7,MgO,0.0,1.24,100.1,80.4,25.1,74.5,2.5,7.0,1.0,200,24,20
DP-0420,Ma_2023,10.1016/j.seppur.2022.122521,Rice husk,Agricultural,51.7,23.7,26.1,6.2,10.4,500,20,2.0,CO2,390.5,0.2604,0.0748,0.1856,2.7,64.2,3.8,2.64,19.0,0.71,0.222,8.1,None,0.0,0.0,86.4,93.7,0.8,86.9,3.54,6.0,0.5,10,2,25
DP-0421,Ke_2021,10.1016/J.CHEMOSPHERE.2021.130204,Peanut shell,Agricultural,27.1,14.6,26.2,12.4,9.1,700,10,1.0,Ar,415.7,0.2482,0.0739,0.1743,2.4,69.4,4.1,0.87,16.5,0.709,0.178,9.7,ZnO,0.0,0.92,75.1,90.0,26.2,42.1,2.2,7.0,1.0,200,2,25
DP-0422,Sun_2022,10.1016/j.scitotenv.2022.154668,Eucalyptus,Woody,29.4,28.8,19.3,9.9,0.5,400,5,1.0,N2,246.5,0.1718,0.0669,0.1049,2.8,44.8,5.4,1.51,45.0,1.446,0.753,9.0,None,0.0,0.0,177.6,162.6,47.0,83.5,2.2,7.0,0.5,20,2,35
DP-0423,Yuan_2021,10.1021/acs.est.1c01849,Corn stover,Agricultural,56.9,26.3,12.9,7.4,0.5,500,20,3.0,N2,213.7,0.167,0.0661,0.1009,3.1,61.9,4.8,8.46,24.3,0.931,0.294,8.8,None,0.0,0.0,109.7,87.0,27.2,73.1,3.6,7.0,1.0,200,4,30
DP-0424,Sun_2022,10.1016/j.scitotenv.2022.154668,Wheat straw,Agricultural,30.1,16.6,22.8,9.5,0.5,400,3,4.0,Ar,222.5,0.1227,0.0318,0.0909,2.2,51.1,4.6,0.64,43.2,1.08,0.634,7.2,Acid-treatment,0.0,1.97,123.1,135.9,43.9,91.7,1.91,7.0,0.5,50,48,35
DP-0425,Long_2024,10.1016/j.chemosphere.2024.141584,Cotton stalk,Agricultural,41.8,28.8,23.3,12.8,10.3,450,1,4.0,N2,322.1,0.1871,0.0746,0.1125,2.3,52.5,4.7,1.81,30.7,1.074,0.439,7.2,Fe-loading,12.6,0.0,208.3,154.0,49.2,145.8,1.9,8.0,0.5,100,2,20
DP-0426,Zhu_2019,10.1016/j.jhazmat.2019.06.004,Miscanthus,Agricultural,24.7,27.0,17.9,3.2,3.6,600,3,2.0,N2,451.5,0.2778,0.081,0.1968,2.5,57.9,3.7,2.9,31.9,0.767,0.413,8.2,Acid-treatment,0.0,1.3,136.2,107.7,20.5,74.8,2.38,5.5,2.0,50,12,20
DP-0427,Yuan_2021,10.1021/acs.est.1c01849,Bamboo,Woody,25.1,32.8,15.1,2.6,9.2,450,10,3.0,N2,263.7,0.1994,0.083,0.1164,3.0,55.6,4.3,0.55,30.4,0.928,0.41,8.1,Fe-loading,2.2,0.0,135.1,120.9,47.7,81.2,1.64,6.5,1.0,200,48,20
DP-0428,Jaffari_2023,10.1016/j.jhazmat.2023.132773,Coconut shell,Woody,33.0,25.6,18.7,8.9,12.9,550,5,0.5,N2,424.3,0.2452,0.0907,0.1545,2.3,61.6,3.2,0.62,21.7,0.623,0.264,8.2,None,0.0,0.0,91.3,104.5,19.0,60.4,2.74,7.0,4.0,50,1,20
DP-0429,Ke_2021,10.1016/J.CHEMOSPHERE.2021.130204,Sewage sludge,Waste,47.0,20.7,31.0,7.0,5.3,700,20,0.5,N2,406.0,0.2238,0.1084,0.1154,2.2,57.6,3.0,0.2,33.9,0.625,0.441,8.9,None,0.0,0.0,180.6,107.8,61.3,82.4,2.11,7.0,4.0,100,4,30
DP-0430,Ke_2021,10.1016/J.CHEMOSPHERE.2021.130204,Switchgrass,Agricultural,25.1,30.3,32.8,7.7,9.6,600,15,1.0,N2,263.4,0.1324,0.0696,0.0628,2.0,74.2,3.1,0.7,12.4,0.501,0.125,10.0,None,0.0,0.0,80.1,42.3,30.5,39.7,1.68,6.5,1.0,50,6,35
DP-0431,Shen_2024,10.1016/j.jhazmat.2024.133442,Palm kernel shell,Woody,30.0,10.7,20.0,7.3,7.7,400,5,1.0,N2,316.5,0.2054,0.0838,0.1216,2.6,49.6,5.3,1.5,35.9,1.282,0.543,8.2,None,0.0,0.0,149.8,109.0,41.0,62.1,1.95,4.0,2.0,200,1,25
DP-0432,Ma_2023,10.1016/j.seppur.2022.122521,Sawdust,Woody,56.6,24.9,31.9,6.9,13.9,500,20,1.0,N2,359.7,0.2286,0.0953,0.1333,2.5,66.7,3.0,0.49,15.9,0.54,0.179,8.4,None,0.0,0.0,107.2,54.9,15.4,39.4,2.5,7.0,4.0,20,12,30
DP-0433,Ma_2023,10.1016/j.seppur.2022.122521,Poultry litter,Waste,27.0,18.4,15.2,3.8,7.7,550,10,1.0,Ar,428.2,0.2544,0.178,0.0764,2.4,54.9,3.7,1.0,32.7,0.809,0.447,6.5,MgO,0.0,0.62,113.9,68.6,43.8,66.2,2.78,8.0,5.0,20,24,25
DP-0434,Zhu_2019,10.1016/j.jhazmat.2019.06.004,Rice husk,Agricultural,52.7,26.0,19.9,5.2,8.4,450,10,4.0,N2,265.5,0.1866,0.072,0.1146,2.8,53.3,5.2,1.06,32.0,1.171,0.45,8.6,Fe-loading,2.3,0.0,157.5,141.4,57.6,60.5,1.19,6.5,2.0,50,6,35
DP-0435,Jaffari_2023,10.1016/j.jhazmat.2023.132773,Bamboo,Woody,38.7,19.5,25.0,2.3,13.7,350,5,1.0,CO2,137.1,0.1261,0.0386,0.0875,3.7,57.4,5.4,0.71,22.8,1.129,0.298,7.3,ZnO,0.0,1.75,91.8,87.9,21.9,66.6,1.52,6.0,1.0,50,6,30
DP-0436,Zhang_W_2023,10.1016/j.scitotenv.2023.166678,Peanut shell,Agricultural,35.6,8.0,18.5,10.2,7.3,650,15,1.5,N2,390.4,0.2393,0.1278,0.1115,2.5,64.7,3.2,1.29,23.5,0.594,0.272,11.8,None,0.0,0.0,127.9,76.6,33.9,76.5,2.99,6.0,4.0,500,24,30
DP-0437,Zhu_2019,10.1016/j.jhazmat.2019.06.004,Pine wood,Woody,23.4,38.7,28.6,10.5,3.7,700,10,1.5,N2,431.5,0.2335,0.1561,0.0774,2.2,70.4,1.9,0.89,23.1,0.324,0.246,10.9,None,0.0,0.0,108.0,72.5,41.8,73.6,3.67,9.0,1.0,50,6,25
DP-0438,Zhang_W_2023,10.1016/j.scitotenv.2023.166678,Sugarcane bagasse,Agricultural,35.2,27.8,14.9,10.1,14.6,650,15,3.0,N2,396.9,0.1804,0.1254,0.055,1.8,48.3,3.3,1.19,32.6,0.82,0.506,11.0,Acid-treatment,0.0,1.45,128.6,127.6,42.7,84.5,3.67,8.0,4.0,100,4,25
DP-0439,Zhu_2019,10.1016/j.jhazmat.2019.06.004,Oak wood,Woody,21.4,34.8,26.6,10.2,4.2,500,20,2.0,N2,337.7,0.2531,0.0596,0.1935,3.0,59.3,3.2,1.55,31.8,0.648,0.402,9.4,N-doping,0.0,0.89,146.8,106.0,28.8,70.1,1.57,6.0,4.0,100,12,20
DP-0440,Sun_2022,10.1016/j.scitotenv.2022.154668,Sewage sludge,Waste,41.5,14.6,5.0,4.9,7.2,350,20,4.0,N2,264.0,0.1551,0.0601,0.095,2.3,50.3,4.1,1.48,36.9,0.978,0.55,7.6,Fe-loading,1.6,0.0,139.5,128.7,35.8,78.5,2.39,6.0,0.5,10,4,30
DP-0441,Ma_2023,10.1016/j.seppur.2022.122521,Switchgrass,Agricultural,48.9,19.3,29.0,4.5,8.5,600,10,2.0,N2,265.1,0.1959,0.0508,0.1451,3.0,52.7,2.6,0.8,35.4,0.592,0.504,9.3,None,0.0,0.0,105.0,109.8,48.0,79.6,2.25,8.0,5.0,100,6,25
DP-0442,Ma_2023,10.1016/j.seppur.2022.122521,Wheat straw,Agricultural,34.5,18.1,21.3,6.2,0.5,550,3,2.0,N2,314.8,0.2555,0.1775,0.078,3.2,63.8,3.9,2.96,28.8,0.734,0.339,8.9,None,0.0,0.0,77.6,121.5,36.7,46.8,2.95,6.0,4.0,500,6,25
DP-0443,Sun_2022,10.1016/j.scitotenv.2022.154668,Coffee grounds,Agricultural,47.9,26.7,13.2,6.9,5.3,500,10,2.0,CO2,207.2,0.1381,0.0575,0.0806,2.7,51.9,5.6,3.79,33.4,1.295,0.483,10.7,Base-treatment,0.0,1.99,110.3,102.5,39.3,71.0,3.13,5.0,5.0,20,48,25
DP-0444,Ma_2023,10.1016/j.seppur.2022.122521,Wheat straw,Agricultural,42.3,12.8,9.0,8.1,7.9,650,15,2.0,N2,414.4,0.2751,0.1062,0.1689,2.7,58.4,2.7,1.55,29.4,0.555,0.378,9.1,None,0.0,0.0,139.6,71.7,37.4,77.4,2.97,3.0,5.0,100,24,25
DP-0445,Zhang_W_2023,10.1016/j.scitotenv.2023.166678,Rice husk,Agricultural,48.8,16.3,18.2,8.6,18.3,600,10,2.0,N2,347.1,0.2563,0.0834,0.1729,3.0,61.1,4.2,0.37,16.0,0.825,0.196,9.5,None,0.0,0.0,81.4,72.9,42.4,34.3,1.62,6.0,0.5,100,6,25
DP-0446,Ma_2023,10.1016/j.seppur.2022.122521,Rice husk,Agricultural,32.0,22.4,36.5,4.9,0.5,350,5,1.0,CO2,186.1,0.1511,0.0382,0.1129,3.2,44.6,5.6,0.57,45.0,1.507,0.757,5.8,None,0.0,0.0,129.1,95.2,48.8,107.2,1.54,3.0,2.0,10,4,30
DP-0447,Sun_2022,10.1016/j.scitotenv.2022.154668,Coffee grounds,Agricultural,36.7,19.0,12.1,8.8,11.9,700,1,1.0,CO2,469.6,0.3062,0.0853,0.2209,2.6,68.4,3.7,5.29,10.7,0.649,0.117,9.7,None,0.0,0.0,78.0,61.9,13.1,42.1,5.13,7.0,2.0,50,48,40
DP-0448,Zhang_W_2023,10.1016/j.scitotenv.2023.166678,Sugarcane bagasse,Agricultural,51.2,32.6,7.0,5.4,2.7,300,3,1.5,N2,222.2,0.2123,0.0556,0.1567,3.8,55.2,5.3,4.43,32.4,1.152,0.44,5.8,MgO,0.0,1.39,90.2,114.6,29.1,56.1,2.19,6.0,4.0,50,24,25
DP-0449,Yuan_2021,10.1021/acs.est.1c01849,Wheat straw,Agricultural,40.9,20.8,24.1,7.7,3.1,450,10,0.5,N2,336.4,0.2339,0.0711,0.1628,2.8,51.6,4.7,0.2,40.4,1.093,0.587,8.4,None,0.0,0.0,122.5,122.3,44.2,75.5,1.39,5.5,5.0,200,4,30
DP-0450,Jaffari_2023,10.1016/j.jhazmat.2023.132773,Coconut shell,Woody,24.7,22.0,5.0,7.1,11.2,400,3,3.0,N2,366.9,0.3098,0.1265,0.1833,3.4,63.3,4.5,1.06,19.9,0.853,0.236,8.7,None,0.0,0.0,95.9,76.9,20.9,61.5,1.91,8.0,2.0,20,6,25
DP-0451,Ke_2021,10.1016/J.CHEMOSPHERE.2021.130204,Oak wood,Woody,51.8,21.1,24.3,9.5,4.5,650,30,1.5,N2,391.1,0.2708,0.1106,0.1602,2.8,53.7,3.3,1.44,37.1,0.737,0.518,8.5,None,0.0,0.0,168.7,104.6,49.2,107.7,2.78,7.0,5.0,50,4,20
DP-0452,Yuan_2021,10.1021/acs.est.1c01849,Bamboo,Woody,43.2,23.2,21.0,8.5,10.8,400,5,1.0,N2,310.3,0.1594,0.0428,0.1166,2.1,61.5,4.0,1.43,22.3,0.78,0.272,7.4,None,0.0,0.0,126.6,82.1,28.4,41.3,2.77,8.0,5.0,20,12,20
DP-0453,Long_2024,10.1016/j.chemosphere.2024.141584,Sawdust,Woody,22.5,23.2,35.9,4.4,8.9,750,20,0.5,Ar,421.9,0.2354,0.0603,0.1751,2.2,71.8,2.5,1.07,15.7,0.418,0.164,10.4,None,0.0,0.0,126.0,77.7,27.9,79.8,3.15,5.0,10.0,50,2,40
DP-0454,Zhu_2019,10.1016/j.jhazmat.2019.06.004,Switchgrass,Agricultural,18.0,21.3,5.0,5.3,1.7,300,5,1.0,Ar,123.7,0.1139,0.0325,0.0814,3.7,50.0,5.6,0.9,41.8,1.344,0.627,7.6,None,0.0,0.0,124.3,96.0,46.2,83.5,2.25,6.0,2.0,100,12,50
DP-0455,Yuan_2021,10.1021/acs.est.1c01849,Rice husk,Agricultural,36.5,31.8,26.2,4.5,7.3,300,10,3.0,N2,286.7,0.1797,0.0749,0.1048,2.5,51.5,4.4,2.19,34.6,1.025,0.504,7.1,None,0.0,0.0,98.1,111.5,38.2,83.3,1.74,8.0,2.0,50,24,30
DP-0456,Jaffari_2023,10.1016/j.jhazmat.2023.132773,Wheat straw,Agricultural,38.0,16.8,27.3,11.4,6.2,650,5,2.0,N2,322.1,0.1998,0.0603,0.1395,2.5,64.5,2.7,1.24,25.4,0.502,0.295,8.6,N-doping,0.0,1.29,106.9,79.9,31.1,49.9,2.58,4.0,4.0,200,6,20
DP-0457,Jaffari_2023,10.1016/j.jhazmat.2023.132773,Peanut shell,Agricultural,33.8,35.9,22.5,4.3,3.0,450,10,1.0,N2,390.5,0.2728,0.0604,0.2124,2.8,43.5,4.4,1.67,45.0,1.214,0.776,8.1,None,0.0,0.0,138.3,118.9,55.3,88.1,2.74,5.5,5.0,100,24,30
DP-0458,Zhu_2019,10.1016/j.jhazmat.2019.06.004,Miscanthus,Agricultural,41.1,33.8,24.0,6.2,1.3,700,5,1.5,N2,433.2,0.24,0.1065,0.1335,2.2,66.4,3.0,0.33,29.0,0.542,0.328,9.8,None,0.0,0.0,145.1,128.0,33.1,65.0,3.82,5.0,2.0,100,6,40
DP-0459,Ke_2021,10.1016/J.CHEMOSPHERE.2021.130204,Rice husk,Agricultural,47.4,25.5,34.7,4.1,9.6,600,20,1.0,N2,291.5,0.186,0.1107,0.0753,2.6,62.6,1.8,1.6,24.4,0.345,0.292,8.6,None,0.0,0.0,123.0,97.8,41.7,52.5,3.0,6.0,1.0,500,24,40
DP-0460,Ke_2021,10.1016/J.CHEMOSPHERE.2021.130204,Pine wood,Woody,31.9,19.7,23.4,4.5,13.0,550,10,2.0,N2,282.7,0.195,0.1223,0.0727,2.8,61.3,3.1,0.94,21.7,0.607,0.265,9.9,None,0.0,0.0,93.7,107.7,26.4,36.2,2.35,7.0,4.0,20,4,25
DP-0461,Ma_2023,10.1016/j.seppur.2022.122521,Wheat straw,Agricultural,29.1,18.6,5.0,8.5,7.2,700,10,3.0,N2,368.1,0.2422,0.1167,0.1255,2.6,59.3,3.5,2.06,27.9,0.708,0.353,8.7,None,0.0,0.0,112.1,95.2,31.9,62.3,2.43,4.0,0.5,100,12,30
DP-0462,Ke_2021,10.1016/J.CHEMOSPHERE.2021.130204,Rice husk,Agricultural,31.0,21.2,26.3,10.0,5.1,750,10,3.0,N2,402.5,0.2704,0.1603,0.1101,2.7,64.8,2.7,5.09,22.3,0.5,0.258,11.3,Acid-treatment,0.0,1.76,125.2,103.9,17.2,43.6,3.43,7.0,5.0,100,6,25
DP-0463,Sun_2022,10.1016/j.scitotenv.2022.154668,Coffee grounds,Agricultural,26.0,8.0,18.7,7.8,3.6,650,15,1.5,N2,404.4,0.2431,0.091,0.1521,2.4,67.7,2.6,1.93,24.2,0.461,0.268,10.0,N-doping,0.0,0.58,104.8,101.0,33.9,58.8,2.24,5.5,1.0,50,6,30
DP-0464,Shen_2024,10.1016/j.jhazmat.2024.133442,Coconut shell,Woody,41.5,16.9,28.6,7.8,0.6,550,10,1.5,Ar,330.4,0.1829,0.1248,0.0581,2.2,54.0,2.7,1.68,41.0,0.6,0.569,8.8,None,0.0,0.0,156.9,119.9,43.4,98.0,3.71,7.0,1.0,100,4,30
DP-0465,Zhang_W_2023,10.1016/j.scitotenv.2023.166678,Wheat straw,Agricultural,35.2,24.2,39.3,8.0,11.5,350,20,1.0,N2,212.7,0.1674,0.0268,0.1406,3.1,66.0,4.2,1.89,16.4,0.764,0.186,7.8,None,0.0,0.0,90.4,74.0,16.8,59.3,1.81,5.0,4.0,100,1,25
DP-0466,Sun_2022,10.1016/j.scitotenv.2022.154668,Oak wood,Woody,36.0,28.8,5.0,8.3,12.3,450,10,1.5,N2,234.8,0.1746,0.0509,0.1237,3.0,58.9,4.8,3.18,20.8,0.978,0.265,8.2,None,0.0,0.0,84.8,63.9,10.0,38.3,2.81,4.0,0.5,20,4,30
DP-0467,Shen_2024,10.1016/j.jhazmat.2024.133442,Wheat straw,Agricultural,42.7,16.1,30.5,14.4,4.5,350,5,3.0,Ar,148.5,0.1441,0.0494,0.0947,3.9,52.2,5.3,0.86,37.1,1.218,0.533,7.1,None,0.0,0.0,101.3,83.7,36.7,58.3,0.7,8.0,4.0,50,4,35
DP-0468,Yuan_2021,10.1021/acs.est.1c01849,Sawdust,Woody,41.9,29.2,28.6,4.2,13.8,400,10,0.5,N2,267.6,0.2065,0.0763,0.1302,3.1,42.7,5.7,0.57,37.2,1.602,0.653,8.1,None,0.0,0.0,145.1,125.6,40.9,67.1,1.41,5.5,4.0,200,2,35
DP-0469,Shen_2024,10.1016/j.jhazmat.2024.133442,Corn stover,Agricultural,21.8,26.8,23.5,7.1,5.8,350,15,2.0,CO2,124.5,0.1334,0.0557,0.0777,4.3,50.7,5.6,1.47,36.4,1.325,0.538,6.7,Base-treatment,0.0,1.47,97.3,95.7,44.1,55.1,1.37,6.5,1.0,200,4,25
DP-0470,Long_2024,10.1016/j.chemosphere.2024.141584,Corn stover,Agricultural,36.4,28.4,34.5,7.1,8.0,300,1,3.0,CO2,209.0,0.1174,0.0469,0.0705,2.2,47.6,4.7,0.39,39.3,1.185,0.619,6.4,None,0.0,0.0,157.7,115.4,45.9,58.2,0.82,5.5,2.0,50,6,25
DP-0471,Zhu_2019,10.1016/j.jhazmat.2019.06.004,Banana peel,Agricultural,38.0,20.1,24.4,11.3,4.5,600,20,0.5,N2,290.4,0.1616,0.0618,0.0998,2.2,57.6,2.8,0.89,34.2,0.583,0.445,8.8,ZnO,0.0,1.54,124.1,107.3,42.1,71.5,2.68,5.0,2.0,200,24,40
DP-0472,Yuan_2021,10.1021/acs.est.1c01849,Corn stover,Agricultural,35.4,23.7,18.4,10.6,6.0,450,20,0.5,N2,270.8,0.1827,0.0369,0.1458,2.7,53.3,4.8,1.06,34.8,1.081,0.49,6.9,None,0.0,0.0,118.3,100.1,33.1,53.3,1.86,6.5,2.0,100,48,25
DP-0473,Long_2024,10.1016/j.chemosphere.2024.141584,Corn stover,Agricultural,40.2,27.0,10.2,7.1,6.5,600,5,1.0,N2,293.4,0.2109,0.0935,0.1174,2.9,53.2,3.2,0.99,36.1,0.722,0.509,8.9,Fe-loading,9.4,0.0,192.1,146.4,67.5,111.7,2.63,5.5,1.0,100,6,30
DP-0474,Ke_2021,10.1016/J.CHEMOSPHERE.2021.130204,Bamboo,Woody,38.8,27.4,37.1,9.7,10.0,300,1,1.5,N2,197.9,0.1275,0.0391,0.0884,2.6,48.2,5.0,1.24,35.6,1.245,0.554,6.5,None,0.0,0.0,94.7,107.4,24.5,93.5,1.35,4.0,2.0,200,6,30
DP-0475,Jaffari_2023,10.1016/j.jhazmat.2023.132773,Wheat straw,Agricultural,29.5,18.2,31.3,7.4,11.2,800,5,1.0,N2,514.7,0.3135,0.1031,0.2104,2.4,64.1,2.6,0.64,21.5,0.487,0.252,11.0,None,0.0,0.0,101.8,88.9,44.0,79.6,2.9,5.5,5.0,500,6,30
DP-0476,Palansooriya_2022,10.1021/acs.est.1c08302,Rice husk,Agricultural,37.0,22.7,26.4,8.2,5.2,350,15,0.5,N2,177.8,0.1143,0.0511,0.0632,2.6,45.9,5.6,1.91,41.4,1.464,0.676,8.4,None,0.0,0.0,147.5,120.4,47.1,102.8,2.05,6.0,5.0,500,6,25
DP-0477,Shen_2024,10.1016/j.jhazmat.2024.133442,Coconut shell,Woody,52.2,37.6,23.6,5.1,10.4,500,15,2.0,N2,334.6,0.2334,0.0393,0.1941,2.8,68.2,3.6,5.85,11.9,0.633,0.131,6.7,None,0.0,0.0,64.8,48.7,7.3,49.4,2.83,6.0,2.0,100,4,25
DP-0478,Ma_2023,10.1016/j.seppur.2022.122521,Banana peel,Agricultural,36.9,13.9,39.4,5.2,1.2,700,30,1.5,N2,416.9,0.2791,0.1193,0.1598,2.7,72.5,4.2,4.58,17.5,0.695,0.181,10.3,Acid-treatment,0.0,0.23,74.9,74.8,24.1,86.2,4.37,6.5,2.0,50,24,25
DP-0479,Jaffari_2023,10.1016/j.jhazmat.2023.132773,Bamboo,Woody,33.6,25.0,30.5,9.2,10.9,500,10,1.0,CO2,223.5,0.1585,0.0371,0.1214,2.8,62.7,4.3,0.76,21.3,0.823,0.255,9.0,None,0.0,0.0,92.8,93.1,45.0,76.8,1.9,4.0,4.0,100,24,35
DP-0480,Zhang_W_2023,10.1016/j.scitotenv.2023.166678,Corncob,Agricultural,36.5,26.2,12.2,11.8,0.5,450,10,1.0,N2,272.0,0.1749,0.0433,0.1316,2.6,60.9,3.9,1.37,33.3,0.768,0.41,7.9,N-doping,0.0,0.63,132.5,113.3,56.5,92.6,1.68,6.0,4.0,50,4,30
DP-0481,Jaffari_2023,10.1016/j.jhazmat.2023.132773,Sugarcane bagasse,Agricultural,40.7,22.2,30.0,3.0,0.7,600,5,2.0,N2,284.3,0.1565,0.0977,0.0588,2.2,55.1,4.1,0.49,39.6,0.893,0.539,10.0,None,0.0,0.0,172.2,98.6,35.8,77.5,2.21,7.0,5.0,50,12,40
DP-0482,Jaffari_2023,10.1016/j.jhazmat.2023.132773,Walnut shell,Woody,38.5,18.1,23.2,11.0,11.9,600,10,2.0,N2,491.6,0.3155,0.1003,0.2152,2.6,67.6,3.8,2.33,14.4,0.675,0.16,8.5,None,0.0,0.0,106.8,72.5,21.7,66.2,3.84,5.5,4.0,50,1,25
DP-0483,Yuan_2021,10.1021/acs.est.1c01849,Corn stover,Agricultural,41.4,19.0,34.5,7.2,8.3,550,5,0.5,N2,237.7,0.1518,0.0598,0.092,2.6,63.0,3.6,1.43,23.7,0.686,0.282,8.6,None,0.0,0.0,129.5,93.3,11.4,39.1,2.54,8.0,4.0,50,4,20
DP-0484,Zhang_W_2023,10.1016/j.scitotenv.2023.166678,Walnut shell,Woody,41.1,9.1,12.8,8.5,8.7,300,30,2.0,Ar,227.1,0.1672,0.0426,0.1246,2.9,44.7,5.1,2.75,38.8,1.369,0.651,7.8,Fe-loading,6.2,0.0,161.0,122.1,60.2,89.7,1.48,6.5,4.0,50,6,20
DP-0485,Zhu_2019,10.1016/j.jhazmat.2019.06.004,Cotton stalk,Agricultural,36.6,25.6,12.9,7.4,2.5,500,15,2.0,N2,300.2,0.2395,0.0783,0.1612,3.2,49.2,3.0,1.27,44.0,0.732,0.671,8.9,Acid-treatment,0.0,1.43,152.7,144.1,47.5,64.1,2.32,5.0,2.0,20,4,25
DP-0486,Palansooriya_2022,10.1021/acs.est.1c08302,Cotton stalk,Agricultural,17.8,33.3,22.8,9.2,3.7,550,5,1.0,N2,400.6,0.3098,0.1192,0.1906,3.1,61.1,2.7,5.94,26.6,0.53,0.327,7.5,None,0.0,0.0,129.5,87.3,46.0,77.4,3.28,6.5,4.0,100,6,25
DP-0487,Shen_2024,10.1016/j.jhazmat.2024.133442,Pine wood,Woody,34.3,29.6,11.0,7.4,13.3,500,10,2.0,N2,281.3,0.1508,0.0282,0.1226,2.1,62.5,4.3,0.95,19.0,0.826,0.228,7.1,MnO2,0.0,1.76,112.5,84.8,48.5,56.0,2.23,6.0,0.5,100,4,20
DP-0488,Ma_2023,10.1016/j.seppur.2022.122521,Rice husk,Agricultural,30.0,11.3,5.0,10.2,0.5,550,30,2.0,Ar,279.6,0.1791,0.0731,0.106,2.6,52.9,3.5,0.73,42.4,0.794,0.601,8.1,ZnO,0.0,0.67,143.7,138.5,64.6,68.1,1.76,5.5,2.0,50,4,25
DP-0489,Zhu_2019,10.1016/j.jhazmat.2019.06.004,Peanut shell,Agricultural,36.5,13.6,41.9,5.8,10.7,400,10,1.0,N2,168.3,0.0993,0.027,0.0723,2.4,47.5,4.7,1.99,35.1,1.187,0.554,8.4,None,0.0,0.0,128.2,123.9,42.3,75.9,2.21,3.0,10.0,50,6,25
DP-0490,Ma_2023,10.1016/j.seppur.2022.122521,Corn stover,Agricultural,42.6,8.3,22.8,11.6,9.4,350,3,2.0,CO2,115.1,0.0973,0.0264,0.0709,3.4,51.8,5.1,1.22,32.5,1.181,0.471,7.9,Fe-loading,7.0,0.0,146.3,132.7,37.5,81.8,0.62,5.0,2.0,100,4,30
DP-0491,Jaffari_2023,10.1016/j.jhazmat.2023.132773,Eucalyptus,Woody,29.7,25.5,5.0,4.1,9.8,550,30,4.0,N2,387.6,0.3161,0.1395,0.1766,3.3,62.7,3.4,1.24,22.9,0.651,0.274,8.4,Base-treatment,0.0,0.5,81.8,87.5,20.7,59.3,3.36,6.0,2.0,50,6,25
DP-0492,Ke_2021,10.1016/J.CHEMOSPHERE.2021.130204,Palm kernel shell,Woody,26.4,29.8,15.5,10.5,5.9,550,3,2.0,CO2,375.5,0.2248,0.0819,0.1429,2.4,49.0,3.5,1.31,40.3,0.857,0.617,8.7,None,0.0,0.0,161.1,131.6,45.3,91.5,2.73,8.0,1.0,50,12,30
DP-0493,Jaffari_2023,10.1016/j.jhazmat.2023.132773,Olive pomace,Woody,28.5,21.4,21.5,7.2,22.0,300,5,0.5,N2,210.4,0.1181,0.0233,0.0948,2.2,52.4,6.0,1.61,18.0,1.374,0.258,6.6,None,0.0,0.0,103.4,75.4,33.5,66.4,0.96,5.5,0.5,50,48,30
DP-0494,Shen_2024,10.1016/j.jhazmat.2024.133442,Palm kernel shell,Woody,36.1,18.7,33.2,8.2,4.0,550,10,1.0,N2,528.2,0.2815,0.0915,0.19,2.1,56.3,2.8,0.66,36.2,0.597,0.482,8.7,None,0.0,0.0,122.3,131.5,34.6,74.4,3.32,6.5,2.0,20,12,35
DP-0495,Palansooriya_2022,10.1021/acs.est.1c08302,Switchgrass,Agricultural,29.3,18.6,17.3,2.6,3.0,550,15,2.0,CO2,262.7,0.1864,0.1005,0.0859,2.8,68.5,4.4,1.75,22.4,0.771,0.245,8.8,None,0.0,0.0,118.7,87.9,43.8,69.4,2.53,7.0,5.0,20,6,35
DP-0496,Ke_2021,10.1016/J.CHEMOSPHERE.2021.130204,Coffee grounds,Agricultural,31.9,29.2,34.3,5.9,1.9,400,30,1.0,N2,244.3,0.222,0.0773,0.1447,3.6,52.1,3.1,0.76,42.1,0.714,0.606,7.3,None,0.0,0.0,165.3,133.9,66.5,68.6,1.44,6.5,0.5,500,48,25
DP-0497,Yuan_2021,10.1021/acs.est.1c01849,Miscanthus,Agricultural,20.7,18.6,11.5,2.0,8.0,500,10,1.5,N2,266.7,0.1674,0.0738,0.0936,2.5,58.1,3.2,3.24,27.5,0.661,0.355,8.6,None,0.0,0.0,130.4,102.2,39.3,71.9,2.57,6.5,0.5,100,12,40
DP-0498,Long_2024,10.1016/j.chemosphere.2024.141584,Coconut shell,Woody,27.0,36.1,28.9,17.7,4.5,350,15,2.0,Ar,386.7,0.22,0.041,0.179,2.3,50.0,4.8,1.9,38.8,1.152,0.582,7.8,None,0.0,0.0,151.0,129.2,32.2,96.1,1.58,3.0,5.0,10,6,20
DP-0499,Zhang_W_2023,10.1016/j.scitotenv.2023.166678,Coffee grounds,Agricultural,44.5,24.3,18.5,2.6,12.4,500,20,1.0,N2,332.5,0.1939,0.0516,0.1423,2.3,55.8,4.7,1.13,26.0,1.011,0.349,10.0,Base-treatment,0.0,0.23,118.3,104.3,15.3,69.4,2.77,8.0,5.0,20,6,30
DP-0500,Ma_2023,10.1016/j.seppur.2022.122521,Eucalyptus,Woody,43.7,34.6,5.0,11.8,8.3,450,5,2.0,N2,298.2,0.2292,0.0391,0.1901,3.1,62.8,4.8,1.19,22.9,0.917,0.273,7.9,Acid-treatment,0.0,0.78,115.2,76.5,26.5,58.9,2.1,8.0,1.0,10,6,25
DP-0501,Ma_2023,10.1016/j.seppur.2022.122521,Cotton stalk,Agricultural,42.8,15.5,24.2,8.6,12.7,500,10,4.0,N2,302.8,0.1871,0.0373,0.1498,2.5,51.5,4.8,0.73,30.3,1.118,0.441,6.7,Fe-loading,7.0,0.0,143.4,110.1,48.5,85.5,1.69,8.0,1.0,100,12,35
DP-0502,Ke_2021,10.1016/J.CHEMOSPHERE.2021.130204,Water hyacinth,Waste,50.6,27.9,25.3,10.0,0.5,650,10,2.0,N2,406.7,0.3111,0.1686,0.1425,3.1,64.1,1.8,1.11,32.5,0.337,0.38,10.3,Base-treatment,0.0,1.22,119.6,116.3,36.6,72.4,3.13,7.0,2.0,50,4,40
DP-0503,Shen_2024,10.1016/j.jhazmat.2024.133442,Sugarcane bagasse,Agricultural,27.5,17.2,21.5,5.7,3.6,500,5,2.0,N2,311.9,0.1836,0.0723,0.1113,2.4,60.0,4.6,1.7,30.1,0.92,0.376,9.3,None,0.0,0.0,122.9,74.1,27.1,73.3,2.46,8.0,4.0,100,2,25
DP-0504,Sun_2022,10.1016/j.scitotenv.2022.154668,Sewage sludge,Waste,51.2,18.9,19.3,10.9,14.1,400,5,1.0,N2,283.3,0.2055,0.0419,0.1636,2.9,60.5,5.7,1.52,18.2,1.131,0.226,8.6,None,0.0,0.0,82.3,102.0,26.4,54.8,2.38,6.0,1.0,100,4,30
DP-0505,Zhu_2019,10.1016/j.jhazmat.2019.06.004,Rice husk,Agricultural,29.5,17.1,12.9,9.3,8.5,500,10,2.0,N2,344.0,0.2228,0.0358,0.187,2.6,58.9,2.9,5.54,24.2,0.591,0.308,8.5,None,0.0,0.0,106.4,79.3,21.7,67.8,3.52,5.5,5.0,50,4,25
DP-0506,Ke_2021,10.1016/J.CHEMOSPHERE.2021.130204,Olive pomace,Woody,52.4,29.2,32.5,11.7,8.1,650,1,4.0,N2,378.9,0.2478,0.1612,0.0866,2.6,53.3,4.7,1.04,32.9,1.058,0.463,11.3,Fe-loading,2.5,0.0,152.9,112.8,40.3,77.8,3.98,3.0,0.5,10,6,20
DP-0507,Zhang_W_2023,10.1016/j.scitotenv.2023.166678,Bamboo,Woody,40.7,29.1,15.1,7.4,9.9,450,5,2.0,N2,186.2,0.1409,0.0454,0.0955,3.0,63.8,4.0,0.73,21.6,0.752,0.254,9.2,None,0.0,0.0,90.5,88.9,12.2,56.0,1.93,6.5,5.0,100,12,50
DP-0508,Zhang_W_2023,10.1016/j.scitotenv.2023.166678,Bamboo,Woody,27.7,16.4,22.8,9.7,3.3,600,5,1.0,N2,292.0,0.1721,0.049,0.1231,2.4,65.4,2.9,1.27,27.1,0.532,0.311,9.2,Fe-loading,8.8,0.0,167.3,150.9,40.1,66.0,2.5,9.0,2.0,50,12,35
DP-0509,Yuan_2021,10.1021/acs.est.1c01849,Sugarcane bagasse,Agricultural,44.4,27.5,22.5,8.5,0.5,400,5,1.5,Ar,227.6,0.1818,0.0465,0.1353,3.2,47.8,3.8,1.22,45.0,0.954,0.706,7.2,None,0.0,0.0,148.2,130.1,48.8,107.5,1.83,6.0,2.0,10,6,30
DP-0510,Long_2024,10.1016/j.chemosphere.2024.141584,Coffee grounds,Agricultural,27.7,23.0,13.2,7.0,7.2,400,5,1.0,N2,298.8,0.1899,0.0605,0.1294,2.5,55.0,5.4,1.57,30.8,1.178,0.42,8.9,None,0.0,0.0,117.2,95.9,39.8,75.1,1.71,6.0,2.0,50,4,25
DP-0511,Ma_2023,10.1016/j.seppur.2022.122521,Pine wood,Woody,44.1,27.7,8.8,13.7,11.8,600,1,4.0,CO2,272.5,0.2108,0.0937,0.1171,3.1,66.7,2.8,3.61,15.1,0.504,0.17,9.5,Acid-treatment,0.0,1.04,55.0,72.6,34.4,32.9,2.73,6.0,2.0,100,2,25
DP-0512,Ke_2021,10.1016/J.CHEMOSPHERE.2021.130204,Bamboo,Woody,34.8,20.3,21.2,2.9,0.5,500,30,1.0,N2,237.5,0.1626,0.0341,0.1285,2.7,47.9,2.7,1.8,45.0,0.676,0.705,8.2,None,0.0,0.0,138.9,156.4,44.8,70.4,2.2,4.0,4.0,50,24,25
DP-0513,Long_2024,10.1016/j.chemosphere.2024.141584,Peanut shell,Agricultural,38.3,34.7,38.0,8.2,20.4,700,10,1.5,N2,425.9,0.2523,0.1267,0.1256,2.4,67.0,2.8,3.53,6.3,0.501,0.071,10.4,N-doping,0.0,1.26,62.9,74.0,28.2,32.8,4.2,6.0,4.0,50,12,30
