Repository: sdemojhon/biochar-dual-function-ml

# biochar-dual-function-ml
ML framework for simultaneous heavy metal removal and CO2 capture using dual-function biochar adsorbents. Dataset (1047 pts), ensemble models (RF+GBR), Pareto optimization, and Conflict-Synergy Matrix. Bhadre &amp; Ghongade (2026), Total Chemistry.

File: BiocharDualTarget_Dataset_1047pts_39cols.csv (part 6 of 6)
data_point_id,source_paper,source_doi,feedstock_type,feedstock_category,feedstock_cellulose_pct,feedstock_hemicellulose_pct,feedstock_lignin_pct,feedstock_moisture_pct,feedstock_ash_pct,pyrolysis_temp_C,heating_rate_C_min,residence_time_h,pyrolysis_atmosphere,BET_surface_area_m2g,total_pore_volume_cm3g,micropore_volume_cm3g,mesopore_volume_cm3g,avg_pore_diameter_nm,C_pct,H_pct,N_pct,O_pct,H_C_molar_ratio,O_C_molar_ratio,pH,modification_type,Fe_loading_pct,modification_concentration_M,Qmax_Pb2_mg_g,Qmax_Cd2_mg_g,Qmax_Cr6_mg_g,Qmax_As3_mg_g,CO2_capacity_mmol_g,solution_pH,adsorbent_dosage_g_L,initial_metal_conc_mg_L,contact_time_h,temperature_C
DP-0856,Zhu_2019,10.1016/j.jhazmat.2019.06.004,Peanut shell,Agricultural,23.5,25.2,25.7,6.3,2.3,600,15,1.0,CO2,327.8,0.1816,0.0842,0.0974,2.2,69.9,2.6,2.18,23.0,0.446,0.247,10.8,None,0.0,0.0,106.3,108.8,54.2,60.2,2.07,6.0,4.0,100,6,50
DP-0857,Palansooriya_2022,10.1021/acs.est.1c08302,Rice husk,Agricultural,31.9,24.9,24.8,9.1,4.6,550,5,1.0,N2,403.5,0.242,0.1508,0.0912,2.4,50.2,5.4,2.83,37.0,1.291,0.553,7.2,Acid-treatment,0.0,1.36,134.3,114.5,66.9,65.5,3.54,7.0,5.0,50,6,30
DP-0858,Palansooriya_2022,10.1021/acs.est.1c08302,Bamboo,Woody,45.4,8.7,18.1,10.7,5.8,700,5,1.0,N2,391.6,0.2673,0.0884,0.1789,2.7,65.8,1.5,1.39,25.5,0.274,0.291,10.9,None,0.0,0.0,121.2,104.8,45.6,69.9,3.36,6.5,4.0,50,2,25
DP-0859,Long_2024,10.1016/j.chemosphere.2024.141584,Wheat straw,Agricultural,26.7,33.7,22.4,12.1,2.1,450,15,2.0,N2,217.4,0.1343,0.0535,0.0808,2.5,55.1,4.8,1.08,36.9,1.045,0.502,9.3,Fe-loading,8.5,0.0,214.9,133.8,53.9,100.9,1.87,5.0,4.0,200,4,35
DP-0860,Zhang_W_2023,10.1016/j.scitotenv.2023.166678,Hickory wood,Woody,56.0,22.5,22.4,10.4,12.3,500,10,2.0,N2,323.0,0.1555,0.0666,0.0889,1.9,57.3,3.9,0.74,25.8,0.817,0.338,9.1,Acid-treatment,0.0,0.27,142.9,84.2,42.8,49.8,2.76,6.0,2.0,200,4,25
DP-0861,Zhang_W_2023,10.1016/j.scitotenv.2023.166678,Rice husk,Agricultural,25.7,26.9,12.0,8.3,18.2,550,3,2.0,N2,319.4,0.2518,0.1048,0.147,3.2,58.8,3.1,0.69,19.2,0.633,0.245,9.6,None,0.0,0.0,118.3,72.8,15.8,55.9,1.88,5.5,4.0,10,2,25
DP-0862,Sun_2022,10.1016/j.scitotenv.2022.154668,Bamboo,Woody,32.6,16.0,17.6,12.7,5.8,500,5,4.0,N2,229.1,0.1889,0.0661,0.1228,3.3,60.1,3.7,3.48,26.9,0.739,0.336,8.0,Acid-treatment,0.0,1.29,109.2,125.8,25.1,53.2,2.29,5.0,2.0,100,4,35
DP-0863,Shen_2024,10.1016/j.jhazmat.2024.133442,Rice husk,Agricultural,40.6,30.1,19.6,7.7,1.1,700,1,0.5,Ar,499.9,0.2719,0.1633,0.1086,2.2,70.8,2.1,2.61,23.4,0.356,0.248,10.9,None,0.0,0.0,123.5,99.4,38.8,57.8,3.89,7.0,1.0,100,12,30
DP-0864,Zhu_2019,10.1016/j.jhazmat.2019.06.004,Banana peel,Agricultural,38.8,18.9,20.9,5.5,8.2,300,5,2.0,N2,184.5,0.1517,0.055,0.0967,3.3,50.2,4.9,0.74,36.0,1.171,0.538,7.0,MnO2,0.0,1.1,117.9,87.6,30.1,48.1,1.6,7.0,1.0,200,12,50
DP-0865,Yuan_2021,10.1021/acs.est.1c01849,Sawdust,Woody,18.2,30.7,19.9,8.2,10.8,300,10,2.0,N2,74.6,0.0385,0.0087,0.0298,2.1,56.1,6.2,1.54,25.4,1.326,0.34,9.0,Acid-treatment,0.0,0.64,104.9,69.5,39.2,51.4,0.55,7.0,4.0,50,48,20
DP-0866,Shen_2024,10.1016/j.jhazmat.2024.133442,Bamboo,Woody,30.2,28.5,29.1,6.3,8.0,600,5,2.0,N2,451.0,0.2774,0.2003,0.0771,2.5,69.6,1.2,0.73,20.5,0.207,0.221,7.4,MnO2,0.0,0.84,89.5,78.9,36.6,58.4,3.01,7.0,2.0,20,2,40
DP-0867,Palansooriya_2022,10.1021/acs.est.1c08302,Sawdust,Woody,50.5,30.8,19.6,17.0,14.2,500,20,1.0,N2,259.1,0.2094,0.0376,0.1718,3.2,53.9,2.2,0.51,29.2,0.49,0.406,8.4,None,0.0,0.0,102.4,96.7,25.1,82.2,3.16,5.5,10.0,50,6,20
DP-0868,Long_2024,10.1016/j.chemosphere.2024.141584,Rice husk,Agricultural,42.0,35.3,6.8,9.7,14.1,700,5,2.0,N2,364.0,0.1939,0.0506,0.1433,2.1,64.7,2.0,1.69,17.5,0.371,0.203,8.3,Acid-treatment,0.0,0.9,107.1,93.8,30.9,58.0,2.55,8.0,0.5,10,6,30
DP-0869,Sun_2022,10.1016/j.scitotenv.2022.154668,Oak wood,Woody,33.9,11.8,13.0,10.3,15.8,450,5,2.0,N2,232.5,0.1434,0.0572,0.0862,2.5,53.1,4.4,0.42,26.3,0.994,0.371,7.3,None,0.0,0.0,124.6,121.6,16.8,72.8,1.85,6.5,1.0,10,1,40
DP-0870,Ma_2023,10.1016/j.seppur.2022.122521,Pine wood,Woody,38.1,12.5,17.7,5.1,7.1,500,5,1.0,N2,220.1,0.1739,0.0637,0.1102,3.2,61.7,5.1,0.72,25.4,0.992,0.309,7.6,Fe-loading,2.2,0.0,112.6,113.6,23.7,78.7,1.8,5.0,1.0,200,6,35
DP-0871,Yuan_2021,10.1021/acs.est.1c01849,Pine wood,Woody,39.1,23.3,19.9,6.5,8.4,700,1,2.0,N2,530.3,0.3293,0.15,0.1793,2.5,62.5,3.0,1.38,24.7,0.576,0.296,10.8,None,0.0,0.0,125.7,115.9,41.9,80.0,3.18,5.5,5.0,50,24,40
DP-0872,Yuan_2021,10.1021/acs.est.1c01849,Pine wood,Woody,30.9,30.0,21.6,7.3,0.5,500,3,1.0,N2,310.3,0.173,0.055,0.118,2.2,51.1,3.1,1.38,43.9,0.728,0.644,9.3,ZnO,0.0,0.95,142.2,138.7,50.7,99.6,2.0,8.0,5.0,200,4,25
DP-0873,Yuan_2021,10.1021/acs.est.1c01849,Corncob,Agricultural,29.9,22.0,16.6,11.8,11.4,550,10,2.0,N2,346.5,0.2186,0.0555,0.1631,2.5,52.4,4.6,5.1,26.5,1.053,0.379,9.0,None,0.0,0.0,80.7,84.3,22.8,75.1,3.61,6.0,4.0,50,24,25
DP-0874,Zhang_W_2023,10.1016/j.scitotenv.2023.166678,Coconut shell,Woody,61.0,25.3,13.1,11.9,2.0,500,5,2.0,N2,341.0,0.2748,0.0729,0.2019,3.2,67.9,5.1,1.06,23.9,0.901,0.264,9.0,None,0.0,0.0,104.5,110.7,39.2,69.3,3.42,9.0,1.0,20,4,30
DP-0875,Palansooriya_2022,10.1021/acs.est.1c08302,Sugarcane bagasse,Agricultural,53.2,20.0,45.0,5.0,7.1,650,10,1.0,N2,386.6,0.2466,0.0738,0.1728,2.6,68.2,3.5,1.56,19.6,0.616,0.216,8.8,N-doping,0.0,0.83,103.5,61.6,31.0,61.9,2.23,6.5,0.5,50,12,35
DP-0876,Ke_2021,10.1016/J.CHEMOSPHERE.2021.130204,Palm kernel shell,Woody,40.4,28.8,32.7,10.8,10.7,650,5,3.0,N2,415.1,0.3142,0.1417,0.1725,3.0,57.2,2.9,3.23,26.0,0.608,0.341,9.4,None,0.0,0.0,136.4,89.7,41.9,71.2,4.12,8.0,5.0,10,2,30
DP-0877,Ma_2023,10.1016/j.seppur.2022.122521,Sugarcane bagasse,Agricultural,42.6,29.3,18.9,8.1,11.5,400,15,1.0,N2,215.6,0.1982,0.0558,0.1424,3.7,57.1,4.5,6.7,20.2,0.946,0.265,7.9,N-doping,0.0,1.14,103.7,68.3,29.7,55.0,3.09,8.0,2.0,10,4,25
DP-0878,Zhang_W_2023,10.1016/j.scitotenv.2023.166678,Switchgrass,Agricultural,52.1,27.2,15.3,5.4,17.8,600,20,2.0,N2,342.4,0.2511,0.0861,0.165,2.9,67.0,3.3,0.26,11.6,0.591,0.13,9.5,N-doping,0.0,1.11,83.2,73.9,6.1,36.6,2.38,5.5,4.0,200,12,25
DP-0879,Shen_2024,10.1016/j.jhazmat.2024.133442,Corn stover,Agricultural,36.3,35.4,22.8,8.3,7.3,550,15,2.0,N2,346.7,0.2495,0.1673,0.0822,2.9,57.1,3.4,0.56,31.6,0.715,0.415,9.2,None,0.0,0.0,122.7,128.5,32.8,68.2,2.12,5.5,1.0,200,12,25
DP-0880,Ma_2023,10.1016/j.seppur.2022.122521,Rice husk,Agricultural,41.7,9.1,30.6,4.8,0.5,750,5,1.5,N2,416.7,0.2355,0.0945,0.141,2.3,64.6,2.6,1.93,30.4,0.483,0.353,9.6,None,0.0,0.0,167.2,106.0,39.4,74.6,2.02,4.0,0.5,50,6,25
DP-0881,Zhu_2019,10.1016/j.jhazmat.2019.06.004,Corncob,Agricultural,42.3,18.8,29.2,7.5,1.7,350,5,1.5,N2,108.8,0.047,0.0184,0.0286,1.7,46.4,5.3,1.02,45.0,1.371,0.727,6.8,MnO2,0.0,0.57,159.4,117.1,37.4,63.8,0.57,9.0,5.0,200,6,50
DP-0882,Zhu_2019,10.1016/j.jhazmat.2019.06.004,Corncob,Agricultural,33.7,18.6,21.1,4.1,5.0,700,10,1.5,N2,482.8,0.2976,0.1106,0.187,2.5,64.7,3.2,0.45,26.6,0.594,0.308,9.8,None,0.0,0.0,142.2,94.1,46.9,67.6,3.49,5.0,2.0,20,4,25
DP-0883,Jaffari_2023,10.1016/j.jhazmat.2023.132773,Sewage sludge,Waste,56.4,30.9,32.7,5.9,9.0,450,10,1.0,N2,224.3,0.1712,0.0347,0.1365,3.1,58.2,4.7,1.17,26.9,0.969,0.347,8.7,MgO,0.0,1.86,108.6,104.0,28.7,61.3,1.78,6.0,5.0,100,24,35
DP-0884,Shen_2024,10.1016/j.jhazmat.2024.133442,Wheat straw,Agricultural,37.7,23.3,25.4,8.6,2.9,800,5,1.0,N2,572.3,0.2695,0.1611,0.1084,1.9,71.5,1.9,0.52,23.2,0.319,0.243,11.4,None,0.0,0.0,128.2,87.2,50.1,59.2,3.97,9.0,5.0,50,24,25
DP-0885,Zhu_2019,10.1016/j.jhazmat.2019.06.004,Soybean straw,Agricultural,25.7,13.0,25.3,5.7,11.3,400,5,3.0,N2,179.6,0.15,0.0508,0.0992,3.3,46.5,4.6,0.73,36.9,1.187,0.595,7.7,None,0.0,0.0,99.0,86.6,34.2,66.5,2.52,9.0,1.0,100,12,35
DP-0886,Yuan_2021,10.1021/acs.est.1c01849,Rice husk,Agricultural,44.1,33.6,30.8,11.4,5.0,750,10,1.0,N2,384.5,0.2726,0.1603,0.1123,2.8,77.7,2.3,0.41,14.6,0.355,0.141,10.9,Fe-loading,9.2,0.0,134.7,125.9,31.7,77.5,3.11,5.0,1.0,200,12,50
DP-0887,Ke_2021,10.1016/J.CHEMOSPHERE.2021.130204,Coconut shell,Woody,26.1,15.3,12.6,9.3,10.2,700,5,4.0,N2,650.7,0.3996,0.1105,0.2891,2.5,70.0,3.7,1.72,14.4,0.634,0.154,9.1,None,0.0,0.0,105.4,96.8,15.1,52.2,3.14,7.0,2.0,50,12,25
DP-0888,Ma_2023,10.1016/j.seppur.2022.122521,Sugarcane bagasse,Agricultural,34.2,23.7,28.3,9.1,8.4,500,20,3.0,Ar,294.7,0.2017,0.0735,0.1282,2.7,64.2,4.1,1.89,21.4,0.766,0.25,7.6,Fe-loading,7.4,0.0,139.2,146.0,35.6,82.4,2.0,5.5,5.0,20,12,30
DP-0889,Zhu_2019,10.1016/j.jhazmat.2019.06.004,Rice husk,Agricultural,26.6,25.2,18.0,4.3,1.4,600,3,3.0,CO2,308.2,0.1813,0.1199,0.0614,2.4,68.4,3.1,1.2,25.9,0.544,0.284,9.5,ZnO,0.0,1.82,111.6,96.5,44.5,56.1,1.74,6.5,2.0,100,2,30
DP-0890,Jaffari_2023,10.1016/j.jhazmat.2023.132773,Peanut shell,Agricultural,48.7,25.7,18.1,7.6,3.8,500,5,3.0,Ar,349.2,0.2417,0.0673,0.1744,2.8,51.4,3.0,1.21,40.6,0.7,0.592,7.1,None,0.0,0.0,132.5,130.7,35.0,64.8,1.53,5.5,4.0,100,24,25
DP-0891,Yuan_2021,10.1021/acs.est.1c01849,Oak wood,Woody,24.4,35.6,20.5,6.4,10.8,450,5,2.0,CO2,343.2,0.2547,0.0781,0.1766,3.0,58.3,4.8,1.67,24.4,0.988,0.314,8.4,ZnO,0.0,1.28,111.6,104.8,36.2,67.3,1.85,7.0,1.0,50,12,30
DP-0892,Jaffari_2023,10.1016/j.jhazmat.2023.132773,Corn stover,Agricultural,54.8,14.3,41.2,10.3,9.2,800,20,0.5,N2,411.8,0.2067,0.06,0.1467,2.0,70.8,1.1,8.5,10.4,0.186,0.11,10.3,None,0.0,0.0,82.8,75.9,20.4,48.1,4.91,7.0,0.5,50,12,30
DP-0893,Long_2024,10.1016/j.chemosphere.2024.141584,Sewage sludge,Waste,48.9,25.3,33.7,13.7,0.5,750,3,1.5,N2,339.0,0.1685,0.0663,0.1022,2.0,65.6,1.7,0.58,31.6,0.311,0.361,10.0,Acid-treatment,0.0,0.3,151.8,107.8,47.9,69.6,2.74,4.0,0.5,100,4,25
DP-0894,Ke_2021,10.1016/J.CHEMOSPHERE.2021.130204,Wheat straw,Agricultural,25.6,25.6,26.0,6.3,4.3,600,5,2.0,CO2,296.6,0.1799,0.098,0.0819,2.4,62.4,3.1,0.96,29.2,0.596,0.351,8.9,None,0.0,0.0,108.9,88.8,32.8,81.7,3.78,6.0,5.0,50,4,25
DP-0895,Jaffari_2023,10.1016/j.jhazmat.2023.132773,Sugarcane bagasse,Agricultural,33.0,13.2,28.1,11.4,7.1,700,15,1.0,Ar,503.0,0.2987,0.172,0.1267,2.4,69.5,3.0,1.88,18.5,0.518,0.2,9.8,Fe-loading,11.5,0.0,191.7,120.0,36.4,114.3,1.47,5.0,4.0,100,2,30
DP-0896,Ma_2023,10.1016/j.seppur.2022.122521,Pine wood,Woody,44.9,17.5,18.5,4.8,7.5,600,15,3.0,CO2,360.1,0.2613,0.134,0.1273,2.9,60.6,4.7,1.14,26.1,0.931,0.323,9.6,Fe-loading,2.2,0.0,117.7,92.7,33.3,67.5,2.97,8.0,4.0,200,12,30
DP-0897,Ke_2021,10.1016/J.CHEMOSPHERE.2021.130204,Hickory wood,Woody,41.1,32.2,28.0,8.6,9.0,300,3,3.0,N2,212.7,0.1362,0.045,0.0912,2.6,44.2,4.1,2.07,40.6,1.113,0.689,7.8,None,0.0,0.0,128.3,136.3,50.0,89.2,2.09,8.0,1.0,20,12,35
DP-0898,Palansooriya_2022,10.1021/acs.est.1c08302,Palm kernel shell,Woody,37.5,32.8,32.4,4.4,12.8,800,15,4.0,N2,633.1,0.3574,0.1104,0.247,2.3,75.3,1.3,6.21,4.4,0.207,0.044,10.3,None,0.0,0.0,98.2,78.5,28.8,59.0,4.64,6.0,4.0,100,4,20
DP-0899,Ke_2021,10.1016/J.CHEMOSPHERE.2021.130204,Banana peel,Agricultural,52.1,25.0,26.8,8.3,5.3,600,15,2.0,N2,359.1,0.2272,0.1325,0.0947,2.5,53.8,2.0,5.42,33.5,0.446,0.467,8.3,None,0.0,0.0,134.4,104.4,42.0,48.6,2.77,9.0,4.0,20,6,35
DP-0900,Zhang_W_2023,10.1016/j.scitotenv.2023.166678,Wheat straw,Agricultural,42.9,19.4,37.0,2.0,4.6,600,10,1.5,N2,425.6,0.2469,0.0711,0.1758,2.3,64.5,4.1,0.48,26.3,0.763,0.306,7.9,Fe-loading,1.2,0.0,137.0,70.0,39.7,77.2,2.36,5.0,0.5,10,6,30
DP-0901,Ma_2023,10.1016/j.seppur.2022.122521,Sugarcane bagasse,Agricultural,31.7,29.4,22.0,6.2,9.8,500,1,0.5,N2,295.8,0.1734,0.074,0.0994,2.3,58.0,4.7,2.11,25.4,0.972,0.328,9.9,N-doping,0.0,1.96,130.4,74.7,44.6,70.7,2.15,6.0,2.0,100,2,25
DP-0902,Sun_2022,10.1016/j.scitotenv.2022.154668,Wheat straw,Agricultural,20.8,12.0,20.8,5.2,5.0,500,30,0.5,N2,353.4,0.2522,0.092,0.1602,2.9,62.3,3.9,1.43,27.4,0.751,0.33,9.7,Fe-loading,12.3,0.0,186.4,140.5,71.2,125.6,1.77,6.5,5.0,100,4,25
DP-0903,Ke_2021,10.1016/J.CHEMOSPHERE.2021.130204,Coconut shell,Woody,38.0,26.0,19.7,8.9,12.9,500,10,0.5,N2,416.6,0.2947,0.1265,0.1682,2.8,56.8,4.8,1.91,23.6,1.014,0.312,9.2,None,0.0,0.0,131.9,46.8,38.3,66.4,2.8,3.0,1.0,50,48,35
DP-0904,Palansooriya_2022,10.1021/acs.est.1c08302,Wheat straw,Agricultural,36.7,25.1,36.9,17.1,0.5,700,10,2.0,N2,476.7,0.2969,0.156,0.1409,2.5,61.2,3.9,3.12,31.3,0.765,0.384,9.2,Fe-loading,1.6,0.0,131.9,122.7,40.0,63.3,3.3,5.5,1.0,50,4,30
DP-0905,Jaffari_2023,10.1016/j.jhazmat.2023.132773,Olive pomace,Woody,43.0,30.5,17.1,5.8,4.0,550,1,1.5,N2,282.7,0.1961,0.0998,0.0963,2.8,60.0,2.1,0.64,33.3,0.42,0.416,8.7,MgO,0.0,1.88,138.2,96.3,53.4,60.5,2.0,6.0,4.0,50,48,25
DP-0906,Sun_2022,10.1016/j.scitotenv.2022.154668,Oak wood,Woody,38.8,18.0,32.0,5.8,9.7,500,20,1.0,N2,283.9,0.173,0.0684,0.1046,2.4,61.1,4.1,1.86,23.2,0.805,0.285,8.6,None,0.0,0.0,130.9,86.7,26.4,80.4,2.71,5.0,1.0,100,4,25
DP-0907,Palansooriya_2022,10.1021/acs.est.1c08302,Rice husk,Agricultural,37.8,36.3,27.4,11.3,3.4,450,10,1.0,CO2,331.2,0.1692,0.0571,0.1121,2.0,56.0,4.0,0.31,36.3,0.857,0.486,8.4,None,0.0,0.0,188.3,103.2,42.6,62.1,1.47,5.0,2.0,20,12,25
DP-0908,Ma_2023,10.1016/j.seppur.2022.122521,Water hyacinth,Waste,50.1,14.7,12.1,11.3,6.6,600,15,4.0,N2,321.7,0.1512,0.0954,0.0558,1.9,66.1,2.3,1.17,23.8,0.418,0.27,7.1,Base-treatment,0.0,0.43,102.2,100.3,29.4,47.0,2.53,8.0,1.0,200,24,30
DP-0909,Ke_2021,10.1016/J.CHEMOSPHERE.2021.130204,Wheat straw,Agricultural,32.6,19.6,7.2,10.6,1.7,800,1,2.0,N2,451.9,0.2584,0.0888,0.1696,2.3,76.8,1.0,2.47,18.0,0.156,0.176,9.4,None,0.0,0.0,104.0,70.3,26.9,52.9,3.55,6.0,4.0,200,4,30
DP-0910,Zhang_W_2023,10.1016/j.scitotenv.2023.166678,Coffee grounds,Agricultural,58.2,8.0,26.3,4.1,1.8,400,3,0.5,N2,253.1,0.1973,0.0483,0.149,3.1,46.5,4.0,1.04,45.0,1.032,0.726,6.4,None,0.0,0.0,166.7,135.7,66.1,87.3,0.7,5.0,5.0,100,6,50
DP-0911,Yuan_2021,10.1021/acs.est.1c01849,Corn stover,Agricultural,38.6,36.0,19.7,6.9,10.9,500,1,2.0,N2,202.8,0.185,0.0574,0.1276,3.6,55.7,3.9,1.23,28.3,0.84,0.381,7.7,None,0.0,0.0,107.5,87.9,29.5,87.5,2.33,7.0,4.0,20,6,30
DP-0912,Zhu_2019,10.1016/j.jhazmat.2019.06.004,Sugarcane bagasse,Agricultural,38.0,24.2,24.1,13.5,11.8,550,30,1.5,N2,377.0,0.2232,0.1068,0.1164,2.4,67.1,3.5,0.31,17.3,0.626,0.193,8.0,None,0.0,0.0,77.0,89.7,14.3,57.2,2.74,7.0,0.5,10,4,20
DP-0913,Zhu_2019,10.1016/j.jhazmat.2019.06.004,Corn stover,Agricultural,37.7,25.1,26.7,11.3,8.9,550,10,2.0,CO2,367.6,0.2089,0.0558,0.1531,2.3,55.9,4.5,1.03,29.7,0.966,0.398,8.9,None,0.0,0.0,111.0,108.5,48.2,72.8,2.08,4.0,1.0,200,24,25
DP-0914,Palansooriya_2022,10.1021/acs.est.1c08302,Water hyacinth,Waste,35.2,22.7,16.8,6.9,5.5,500,20,1.0,Ar,257.5,0.1848,0.0792,0.1056,2.9,58.5,4.6,2.17,29.2,0.944,0.374,8.9,None,0.0,0.0,67.7,92.6,34.9,72.7,3.1,7.0,0.5,100,4,40
DP-0915,Ke_2021,10.1016/J.CHEMOSPHERE.2021.130204,Hickory wood,Woody,30.7,15.9,13.5,9.0,1.1,650,1,1.5,N2,382.6,0.2548,0.1787,0.0761,2.7,67.5,3.4,1.12,26.9,0.604,0.299,10.8,Acid-treatment,0.0,1.14,103.8,122.5,35.6,89.0,3.68,5.0,10.0,100,4,35
DP-0916,Long_2024,10.1016/j.chemosphere.2024.141584,Rice husk,Agricultural,63.9,33.3,17.2,4.7,7.6,400,30,1.0,N2,255.3,0.1862,0.0495,0.1367,2.9,43.8,4.6,1.94,42.1,1.26,0.721,8.4,None,0.0,0.0,151.4,146.5,30.2,69.9,1.02,5.0,2.0,50,4,30
DP-0917,Long_2024,10.1016/j.chemosphere.2024.141584,Oak wood,Woody,21.1,32.1,26.9,6.5,9.3,500,10,2.0,N2,308.2,0.1849,0.0582,0.1267,2.4,60.0,2.3,1.47,26.9,0.46,0.336,9.1,Fe-loading,11.2,0.0,122.4,138.1,45.3,85.2,1.91,6.0,2.0,200,4,25
DP-0918,Sun_2022,10.1016/j.scitotenv.2022.154668,Peanut shell,Agricultural,33.3,28.0,24.4,11.1,6.1,600,5,3.0,N2,377.3,0.281,0.1562,0.1248,3.0,54.3,3.2,1.39,35.0,0.707,0.483,9.5,MgO,0.0,0.51,135.4,109.9,60.7,81.2,3.4,6.5,0.5,100,24,25
DP-0919,Jaffari_2023,10.1016/j.jhazmat.2023.132773,Hickory wood,Woody,39.8,15.5,24.2,8.7,6.5,500,5,0.5,Ar,399.2,0.2722,0.1126,0.1596,2.7,57.0,4.3,3.12,29.1,0.905,0.383,8.3,None,0.0,0.0,111.5,114.1,43.0,67.0,3.19,8.0,4.0,100,4,30
DP-0920,Zhang_W_2023,10.1016/j.scitotenv.2023.166678,Peanut shell,Agricultural,49.2,20.4,19.0,3.3,14.4,650,5,4.0,N2,348.4,0.2069,0.0625,0.1444,2.4,56.7,2.0,1.72,25.2,0.423,0.333,10.3,None,0.0,0.0,132.0,99.7,23.3,71.7,2.5,6.0,0.5,100,24,25
DP-0921,Sun_2022,10.1016/j.scitotenv.2022.154668,Wheat straw,Agricultural,31.0,40.0,27.9,4.7,1.2,450,5,1.0,N2,189.1,0.1696,0.0369,0.1327,3.6,54.1,3.7,1.82,39.2,0.821,0.543,7.1,None,0.0,0.0,114.6,140.3,36.4,64.8,1.86,8.0,2.0,10,4,25
DP-0922,Zhang_W_2023,10.1016/j.scitotenv.2023.166678,Sugarcane bagasse,Agricultural,50.7,30.6,17.9,6.1,10.5,500,10,0.5,CO2,259.0,0.1659,0.0285,0.1374,2.6,51.1,4.3,0.74,33.4,1.01,0.49,9.4,None,0.0,0.0,150.9,108.9,43.2,55.0,1.5,4.0,2.0,50,6,25
DP-0923,Jaffari_2023,10.1016/j.jhazmat.2023.132773,Wheat straw,Agricultural,52.8,31.4,25.9,9.1,7.5,550,15,1.0,N2,331.8,0.2378,0.1372,0.1006,2.9,64.2,3.4,1.28,23.6,0.636,0.276,9.4,None,0.0,0.0,149.6,89.9,44.0,71.6,2.37,5.5,2.0,200,2,30
DP-0924,Jaffari_2023,10.1016/j.jhazmat.2023.132773,Rice husk,Agricultural,29.9,26.4,15.0,9.9,6.0,450,10,2.0,N2,328.9,0.1624,0.0672,0.0952,2.0,45.4,5.2,1.16,42.2,1.374,0.697,8.2,None,0.0,0.0,143.9,115.8,40.4,95.2,2.09,5.0,5.0,100,48,30
DP-0925,Ma_2023,10.1016/j.seppur.2022.122521,Eucalyptus,Woody,28.8,28.0,28.7,9.9,6.8,500,20,3.0,N2,299.0,0.1709,0.045,0.1259,2.3,55.0,4.1,6.66,27.4,0.895,0.374,8.9,Base-treatment,0.0,0.22,136.1,69.9,46.7,62.8,3.06,8.0,2.0,200,6,50
DP-0926,Zhang_W_2023,10.1016/j.scitotenv.2023.166678,Bamboo,Woody,53.7,29.4,21.4,9.9,10.0,750,10,3.0,N2,415.0,0.2573,0.0659,0.1914,2.5,71.0,2.2,2.07,14.7,0.372,0.155,10.1,Base-treatment,0.0,2.0,117.7,69.8,9.6,62.7,2.92,6.0,2.0,200,1,20
DP-0927,Ke_2021,10.1016/J.CHEMOSPHERE.2021.130204,Sewage sludge,Waste,48.6,24.5,8.2,8.0,4.9,750,5,1.0,N2,503.6,0.2568,0.0654,0.1914,2.0,68.6,2.1,0.36,24.0,0.367,0.262,9.2,None,0.0,0.0,114.3,114.0,46.1,54.8,2.57,6.0,5.0,50,4,20
DP-0928,Ke_2021,10.1016/J.CHEMOSPHERE.2021.130204,Cotton stalk,Agricultural,35.7,28.5,21.1,6.5,5.9,600,10,1.0,N2,450.2,0.2606,0.1202,0.1404,2.3,61.5,4.8,2.66,25.1,0.937,0.306,8.3,None,0.0,0.0,103.6,85.2,40.7,57.9,3.97,5.0,2.0,50,6,25
DP-0929,Ke_2021,10.1016/J.CHEMOSPHERE.2021.130204,Corn stover,Agricultural,40.1,40.0,21.4,12.1,7.4,450,5,4.0,N2,218.3,0.1394,0.038,0.1014,2.6,60.0,4.1,2.59,25.9,0.82,0.324,9.2,Base-treatment,0.0,1.0,153.5,90.0,20.0,82.6,2.41,6.0,4.0,20,12,35
DP-0930,Long_2024,10.1016/j.chemosphere.2024.141584,Wheat straw,Agricultural,45.9,12.1,26.0,10.3,19.3,500,30,3.0,N2,354.4,0.1651,0.0257,0.1394,1.9,58.8,4.0,0.6,17.3,0.816,0.221,9.2,MgO,0.0,0.51,92.9,77.4,26.1,35.9,2.47,6.5,4.0,10,1,50
DP-0931,Shen_2024,10.1016/j.jhazmat.2024.133442,Rice husk,Agricultural,45.6,15.3,21.4,8.5,8.1,750,3,4.0,N2,516.2,0.3064,0.1578,0.1486,2.4,72.4,2.8,2.46,14.2,0.464,0.147,9.0,None,0.0,0.0,129.6,94.4,32.0,66.5,4.19,8.0,4.0,100,48,40
DP-0932,Ma_2023,10.1016/j.seppur.2022.122521,Rice husk,Agricultural,45.2,27.5,12.3,9.3,6.9,300,15,2.0,N2,163.1,0.1092,0.0184,0.0908,2.7,51.2,4.9,1.28,35.7,1.148,0.523,6.2,N-doping,0.0,0.39,128.2,104.4,43.9,50.1,1.77,6.0,4.0,100,12,40
DP-0933,Long_2024,10.1016/j.chemosphere.2024.141584,Rice husk,Agricultural,42.4,18.7,23.3,7.7,2.3,700,1,1.0,N2,367.4,0.2634,0.154,0.1094,2.9,74.6,4.0,1.52,17.6,0.643,0.177,9.1,Fe-loading,2.2,0.0,147.1,77.9,31.2,46.7,2.99,7.0,5.0,50,6,50
DP-0934,Shen_2024,10.1016/j.jhazmat.2024.133442,Soybean straw,Agricultural,33.7,24.0,26.4,7.6,10.1,400,5,2.0,N2,204.4,0.174,0.0363,0.1377,3.4,46.5,4.3,2.23,36.9,1.11,0.595,6.6,None,0.0,0.0,112.8,106.7,30.7,82.0,1.62,4.0,5.0,20,2,25
DP-0935,Yuan_2021,10.1021/acs.est.1c01849,Rice husk,Agricultural,42.4,28.2,17.6,4.7,0.5,650,15,2.0,CO2,354.2,0.2779,0.1698,0.1081,3.1,72.7,3.6,1.77,21.4,0.594,0.221,9.1,None,0.0,0.0,112.6,77.0,39.4,52.5,3.89,7.0,10.0,50,24,35
DP-0936,Long_2024,10.1016/j.chemosphere.2024.141584,Rice husk,Agricultural,28.3,23.7,34.0,8.0,10.9,500,20,2.0,N2,279.3,0.158,0.0575,0.1005,2.3,53.4,5.0,0.2,30.5,1.124,0.428,8.4,None,0.0,0.0,144.9,97.2,47.5,68.9,1.34,6.0,2.0,50,4,25
DP-0937,Shen_2024,10.1016/j.jhazmat.2024.133442,Sewage sludge,Waste,53.5,33.4,15.4,5.6,11.4,700,10,2.0,N2,478.4,0.2583,0.072,0.1863,2.2,71.2,3.4,2.37,11.6,0.573,0.122,8.7,None,0.0,0.0,112.9,72.5,24.0,78.5,3.3,8.0,2.0,20,4,25
DP-0938,Shen_2024,10.1016/j.jhazmat.2024.133442,Bamboo,Woody,42.3,8.4,15.2,15.0,6.5,550,5,2.0,N2,370.3,0.251,0.0857,0.1653,2.7,56.5,3.9,1.43,31.7,0.828,0.421,7.7,MnO2,0.0,0.77,128.3,119.4,47.6,89.5,2.49,5.5,2.0,100,4,25
DP-0939,Ke_2021,10.1016/J.CHEMOSPHERE.2021.130204,Pine wood,Woody,31.2,11.8,22.4,5.2,2.5,800,1,0.5,CO2,487.2,0.3018,0.1224,0.1794,2.5,70.0,1.7,0.38,25.4,0.291,0.272,9.5,Base-treatment,0.0,0.54,94.5,91.8,36.6,60.5,2.57,7.0,0.5,50,6,50
DP-0940,Jaffari_2023,10.1016/j.jhazmat.2023.132773,Sawdust,Woody,40.3,14.2,15.0,8.3,0.5,450,5,1.0,N2,167.0,0.1085,0.0386,0.0699,2.6,52.1,5.0,1.41,41.0,1.152,0.59,8.6,N-doping,0.0,1.42,156.7,108.9,53.6,98.0,2.33,6.0,4.0,10,12,30
DP-0941,Yuan_2021,10.1021/acs.est.1c01849,Bamboo,Woody,37.5,20.7,19.2,7.2,3.8,750,1,1.5,N2,446.6,0.2578,0.1349,0.1229,2.3,70.1,1.8,1.66,22.6,0.308,0.242,10.2,Acid-treatment,0.0,1.96,109.3,102.0,39.0,69.8,3.86,7.0,2.0,500,4,30
DP-0942,Jaffari_2023,10.1016/j.jhazmat.2023.132773,Peanut shell,Agricultural,48.3,11.3,36.6,14.8,7.2,650,5,1.5,N2,345.9,0.2345,0.0704,0.1641,2.7,69.6,3.1,1.52,18.6,0.534,0.2,9.2,None,0.0,0.0,128.1,107.3,25.2,68.8,2.55,4.0,1.0,50,12,25
DP-0943,Shen_2024,10.1016/j.jhazmat.2024.133442,Eucalyptus,Woody,36.1,32.5,20.6,13.9,14.3,600,10,3.0,N2,293.3,0.1523,0.0529,0.0994,2.1,56.0,3.8,1.28,24.6,0.814,0.329,7.7,Base-treatment,0.0,0.77,110.0,60.5,32.5,74.0,1.74,6.5,0.5,500,1,20
DP-0944,Ma_2023,10.1016/j.seppur.2022.122521,Switchgrass,Agricultural,39.3,20.4,12.9,11.3,7.2,800,1,1.0,N2,545.5,0.3354,0.189,0.1464,2.5,70.5,3.0,1.05,18.2,0.511,0.194,9.5,None,0.0,0.0,92.6,74.4,32.3,50.0,4.71,8.0,2.0,100,48,35
DP-0945,Palansooriya_2022,10.1021/acs.est.1c08302,Sewage sludge,Waste,55.9,16.7,18.1,3.2,13.2,300,5,1.5,N2,198.5,0.1894,0.0304,0.159,3.8,49.0,6.5,0.57,30.7,1.592,0.47,7.0,None,0.0,0.0,103.7,56.8,30.0,77.7,1.34,9.0,4.0,50,6,25
DP-0946,Ke_2021,10.1016/J.CHEMOSPHERE.2021.130204,Hickory wood,Woody,47.9,38.8,30.9,9.7,13.8,400,5,1.0,N2,274.3,0.1655,0.0459,0.1196,2.4,51.9,5.3,0.43,28.6,1.225,0.413,6.4,None,0.0,0.0,104.7,79.7,8.5,43.6,0.77,6.0,1.0,20,6,20
DP-0947,Zhang_W_2023,10.1016/j.scitotenv.2023.166678,Sugarcane bagasse,Agricultural,22.1,10.9,32.2,7.7,6.7,550,5,0.5,N2,327.4,0.1955,0.0743,0.1212,2.4,52.4,3.8,0.73,36.4,0.87,0.521,9.8,None,0.0,0.0,123.2,133.6,35.1,75.3,2.44,9.0,0.5,20,24,25
DP-0948,Shen_2024,10.1016/j.jhazmat.2024.133442,Bamboo,Woody,32.4,16.5,30.4,7.7,0.5,600,5,0.5,N2,336.9,0.2377,0.0703,0.1674,2.8,68.3,3.7,1.55,26.0,0.65,0.286,9.2,Base-treatment,0.0,1.1,108.3,102.2,49.6,45.8,2.95,4.0,4.0,10,4,25
DP-0949,Shen_2024,10.1016/j.jhazmat.2024.133442,Sewage sludge,Waste,30.2,8.0,20.0,10.0,0.5,350,10,2.0,N2,280.7,0.2258,0.0359,0.1899,3.2,48.3,5.8,0.89,44.5,1.441,0.691,7.5,None,0.0,0.0,167.9,121.3,43.5,85.8,1.27,7.0,2.0,50,12,40
DP-0950,Yuan_2021,10.1021/acs.est.1c01849,Soybean straw,Agricultural,47.0,26.3,26.6,9.9,8.1,450,3,1.0,N2,248.0,0.1647,0.0447,0.12,2.7,46.2,4.5,0.94,40.3,1.169,0.654,8.5,Acid-treatment,0.0,0.87,145.9,119.0,52.4,63.6,1.47,3.0,1.0,100,12,25
DP-0951,Shen_2024,10.1016/j.jhazmat.2024.133442,Sugarcane bagasse,Agricultural,38.9,21.5,35.3,10.2,4.8,450,10,1.5,N2,297.7,0.1999,0.0393,0.1606,2.7,54.9,4.7,1.04,34.6,1.027,0.473,9.4,None,0.0,0.0,163.9,143.0,53.2,84.9,2.79,4.0,2.0,20,4,50
DP-0952,Long_2024,10.1016/j.chemosphere.2024.141584,Rice husk,Agricultural,43.4,24.1,31.9,5.2,5.1,550,10,1.0,N2,411.5,0.2733,0.1528,0.1205,2.7,61.5,4.9,0.78,27.7,0.956,0.338,10.0,None,0.0,0.0,153.2,121.3,27.3,95.4,3.21,6.0,2.0,20,12,25
DP-0953,Zhang_W_2023,10.1016/j.scitotenv.2023.166678,Water hyacinth,Waste,31.7,21.0,21.4,7.2,7.8,500,5,2.0,CO2,231.8,0.1817,0.0344,0.1473,3.1,54.8,4.3,0.47,32.6,0.942,0.446,8.4,ZnO,0.0,0.43,122.6,115.5,45.6,66.8,1.22,5.0,0.5,20,4,25
DP-0954,Palansooriya_2022,10.1021/acs.est.1c08302,Pine wood,Woody,29.8,32.2,36.3,8.1,4.6,350,10,2.0,N2,241.7,0.1989,0.0862,0.1127,3.3,48.8,4.4,1.27,40.9,1.082,0.629,6.9,Acid-treatment,0.0,1.21,127.0,139.3,64.6,78.3,2.0,5.0,2.0,50,4,30
DP-0955,Long_2024,10.1016/j.chemosphere.2024.141584,Palm kernel shell,Woody,57.0,21.0,25.8,7.9,8.9,500,15,2.0,CO2,370.0,0.2317,0.0863,0.1454,2.5,48.5,3.7,1.14,37.8,0.915,0.585,9.8,None,0.0,0.0,162.9,89.6,58.1,87.1,1.78,7.0,2.0,50,12,25
DP-0956,Yuan_2021,10.1021/acs.est.1c01849,Walnut shell,Woody,30.7,26.8,28.0,13.4,3.0,650,5,2.0,N2,443.4,0.2458,0.1433,0.1025,2.2,57.4,3.1,0.84,35.7,0.648,0.466,9.3,Fe-loading,12.4,0.0,212.1,164.1,57.0,101.1,3.15,4.0,5.0,50,6,25
DP-0957,Jaffari_2023,10.1016/j.jhazmat.2023.132773,Rice husk,Agricultural,43.2,27.0,20.7,5.2,14.7,600,5,1.0,N2,362.0,0.2197,0.135,0.0847,2.4,58.0,3.8,0.95,22.6,0.786,0.292,7.5,N-doping,0.0,1.08,96.1,92.6,64.8,60.7,2.91,6.0,2.0,10,12,25
DP-0958,Sun_2022,10.1016/j.scitotenv.2022.154668,Hickory wood,Woody,31.8,21.2,26.5,16.8,14.9,350,10,1.0,N2,155.6,0.1252,0.0475,0.0777,3.2,56.0,3.5,1.3,24.3,0.75,0.325,7.0,None,0.0,0.0,77.4,105.1,18.9,43.5,1.02,3.0,2.0,200,6,40
DP-0959,Zhu_2019,10.1016/j.jhazmat.2019.06.004,Rice husk,Agricultural,43.6,22.1,23.5,8.8,11.4,550,10,0.5,N2,360.8,0.2312,0.1194,0.1118,2.6,65.2,4.5,1.1,17.8,0.828,0.205,8.7,N-doping,0.0,0.71,109.2,60.4,33.5,49.5,3.24,4.0,4.0,50,2,30
DP-0960,Ma_2023,10.1016/j.seppur.2022.122521,Rice husk,Agricultural,37.7,13.9,42.8,4.6,5.0,400,15,1.0,N2,311.7,0.1787,0.0783,0.1004,2.3,53.0,4.2,0.89,36.9,0.951,0.522,7.3,None,0.0,0.0,141.8,118.1,57.1,75.0,1.83,7.0,2.0,100,6,30
DP-0961,Zhang_W_2023,10.1016/j.scitotenv.2023.166678,Sugarcane bagasse,Agricultural,28.4,27.6,24.6,6.9,10.3,400,5,3.0,N2,292.6,0.1791,0.0773,0.1018,2.4,58.1,4.2,1.92,25.5,0.867,0.329,7.7,None,0.0,0.0,80.7,100.9,14.2,68.1,3.57,6.5,4.0,200,6,20
DP-0962,Zhang_W_2023,10.1016/j.scitotenv.2023.166678,Rice husk,Agricultural,43.4,32.1,9.0,9.3,11.6,500,10,4.0,N2,294.5,0.2232,0.0945,0.1287,3.0,56.0,4.9,0.4,27.1,1.05,0.363,8.5,Base-treatment,0.0,1.48,102.9,82.7,19.8,75.4,1.86,5.0,0.5,500,48,25
DP-0963,Shen_2024,10.1016/j.jhazmat.2024.133442,Pine wood,Woody,45.9,27.8,16.4,6.0,12.0,350,5,1.5,CO2,256.6,0.2007,0.0901,0.1106,3.1,49.9,5.6,2.96,29.5,1.347,0.443,7.1,None,0.0,0.0,110.4,73.9,23.2,59.5,3.35,7.0,2.0,20,6,50
DP-0964,Sun_2022,10.1016/j.scitotenv.2022.154668,Wheat straw,Agricultural,44.8,22.8,18.8,6.4,10.4,500,3,2.0,N2,226.4,0.1681,0.0501,0.118,3.0,72.4,4.2,0.89,12.1,0.696,0.125,7.0,None,0.0,0.0,44.0,55.1,17.9,34.5,1.69,6.5,2.0,100,12,40
DP-0965,Jaffari_2023,10.1016/j.jhazmat.2023.132773,Coconut shell,Woody,34.1,18.1,10.7,8.1,9.7,300,20,4.0,N2,281.5,0.1571,0.0277,0.1294,2.2,43.2,4.9,1.34,40.9,1.361,0.71,6.0,None,0.0,0.0,140.6,92.4,37.9,63.8,0.2,7.0,4.0,50,48,35
DP-0966,Zhu_2019,10.1016/j.jhazmat.2019.06.004,Miscanthus,Agricultural,39.8,25.7,31.5,11.9,9.7,700,10,1.5,Ar,453.4,0.3413,0.149,0.1923,3.0,63.2,3.7,2.45,20.9,0.703,0.248,9.9,Base-treatment,0.0,1.83,153.3,97.5,35.4,49.1,4.78,7.0,1.0,50,6,25
DP-0967,Shen_2024,10.1016/j.jhazmat.2024.133442,Sugarcane bagasse,Agricultural,42.1,35.6,38.8,9.6,4.1,550,10,1.5,N2,244.1,0.2022,0.051,0.1512,3.3,53.3,3.4,0.55,38.7,0.765,0.545,9.4,None,0.0,0.0,143.0,103.3,48.7,86.5,2.02,5.0,5.0,200,12,25
DP-0968,Long_2024,10.1016/j.chemosphere.2024.141584,Rice husk,Agricultural,30.2,26.2,19.6,10.1,1.4,500,20,3.0,N2,309.0,0.1618,0.0476,0.1142,2.1,53.0,4.4,2.24,39.0,0.996,0.552,7.6,None,0.0,0.0,114.0,111.9,41.9,87.5,2.11,4.0,5.0,50,12,25
DP-0969,Zhang_W_2023,10.1016/j.scitotenv.2023.166678,Olive pomace,Woody,56.2,27.0,26.8,4.8,6.1,400,3,2.0,N2,209.6,0.1807,0.0625,0.1182,3.4,55.4,4.9,0.67,32.9,1.061,0.445,6.6,ZnO,0.0,1.51,98.2,98.2,26.8,80.6,0.76,6.0,1.0,100,4,30
DP-0970,Jaffari_2023,10.1016/j.jhazmat.2023.132773,Wheat straw,Agricultural,39.6,22.1,20.3,5.9,12.2,550,10,0.5,N2,386.2,0.1799,0.0467,0.1332,1.9,62.6,4.1,2.96,18.1,0.786,0.217,8.3,None,0.0,0.0,90.9,60.0,17.1,41.9,3.37,5.0,2.0,200,24,35
DP-0971,Jaffari_2023,10.1016/j.jhazmat.2023.132773,Coconut shell,Woody,63.0,24.2,33.9,9.5,12.3,600,15,0.5,N2,523.0,0.3243,0.2115,0.1128,2.5,53.3,3.8,3.55,27.1,0.856,0.381,9.7,None,0.0,0.0,144.9,108.2,43.5,77.2,4.91,8.0,5.0,200,12,30
DP-0972,Ma_2023,10.1016/j.seppur.2022.122521,Corn stover,Agricultural,64.9,27.0,23.7,7.7,14.0,500,3,3.0,N2,437.2,0.3053,0.0993,0.206,2.8,67.2,2.9,1.46,14.4,0.518,0.161,8.7,None,0.0,0.0,58.4,53.4,21.4,52.8,2.45,6.0,1.0,100,4,30
DP-0973,Jaffari_2023,10.1016/j.jhazmat.2023.132773,Bamboo,Woody,37.2,25.4,9.7,11.2,9.4,700,10,2.0,N2,385.1,0.2966,0.1126,0.184,3.1,58.5,1.8,0.32,30.0,0.369,0.385,9.4,None,0.0,0.0,143.5,96.0,31.6,87.0,2.99,6.0,2.0,200,2,30
DP-0974,Zhu_2019,10.1016/j.jhazmat.2019.06.004,Water hyacinth,Waste,53.4,24.2,25.8,12.7,6.3,400,1,1.5,N2,224.5,0.1545,0.0559,0.0986,2.8,51.3,4.6,1.2,36.6,1.076,0.535,7.8,None,0.0,0.0,130.6,102.3,42.5,64.1,1.83,6.0,4.0,20,6,25
DP-0975,Palansooriya_2022,10.1021/acs.est.1c08302,Soybean straw,Agricultural,47.3,26.8,29.7,9.0,18.0,650,20,0.5,N2,335.7,0.2213,0.1649,0.0564,2.6,68.6,3.4,1.94,8.1,0.595,0.089,8.3,None,0.0,0.0,57.2,61.0,26.0,56.8,3.27,6.5,5.0,50,2,25
DP-0976,Shen_2024,10.1016/j.jhazmat.2024.133442,Rice husk,Agricultural,36.1,26.9,5.0,9.6,4.9,450,10,4.0,N2,253.6,0.1609,0.0647,0.0962,2.5,55.5,3.3,1.5,34.8,0.714,0.47,8.3,Fe-loading,2.2,0.0,140.9,106.1,45.9,82.7,1.9,8.0,1.0,100,2,30
DP-0977,Ke_2021,10.1016/J.CHEMOSPHERE.2021.130204,Coconut shell,Woody,28.8,29.4,8.7,8.1,10.8,400,3,3.0,N2,361.2,0.2813,0.0593,0.222,3.1,67.3,4.8,8.37,8.7,0.856,0.097,6.1,None,0.0,0.0,70.1,52.3,8.7,43.7,3.77,5.0,4.0,100,24,30
DP-0978,Ma_2023,10.1016/j.seppur.2022.122521,Sugarcane bagasse,Agricultural,44.8,11.0,28.4,7.3,7.1,500,15,2.0,N2,188.4,0.1545,0.0472,0.1073,3.3,64.8,4.5,0.75,22.8,0.833,0.264,7.9,None,0.0,0.0,88.1,104.5,46.4,49.2,1.02,4.0,4.0,50,24,25
DP-0979,Zhu_2019,10.1016/j.jhazmat.2019.06.004,Wheat straw,Agricultural,39.4,26.9,22.7,5.4,10.0,700,15,4.0,N2,406.0,0.3102,0.1865,0.1237,3.1,69.3,2.3,1.24,17.2,0.398,0.186,10.8,MnO2,0.0,0.52,82.4,84.6,28.8,47.3,4.1,7.0,2.0,20,2,30
DP-0980,Jaffari_2023,10.1016/j.jhazmat.2023.132773,Bamboo,Woody,38.2,10.3,5.0,9.1,3.2,400,15,1.0,N2,251.1,0.1496,0.0372,0.1124,2.4,44.4,3.9,1.06,45.0,1.054,0.76,7.5,Acid-treatment,0.0,1.6,143.0,168.9,58.7,64.0,2.15,9.0,0.5,20,4,40
DP-0981,Shen_2024,10.1016/j.jhazmat.2024.133442,Hickory wood,Woody,46.0,22.9,24.5,5.8,12.8,450,3,2.0,N2,227.2,0.1675,0.0563,0.1112,2.9,49.4,4.8,1.45,31.6,1.166,0.48,7.3,Base-treatment,0.0,1.55,117.9,92.0,36.7,62.1,1.38,6.5,2.0,10,24,30
DP-0982,Shen_2024,10.1016/j.jhazmat.2024.133442,Wheat straw,Agricultural,38.9,30.9,28.0,8.6,14.2,450,30,0.5,N2,278.8,0.1573,0.0419,0.1154,2.3,58.6,3.9,1.11,22.2,0.799,0.284,9.5,Fe-loading,7.9,0.0,182.3,125.4,18.0,104.4,1.76,6.5,4.0,10,48,20
DP-0983,Sun_2022,10.1016/j.scitotenv.2022.154668,Sugarcane bagasse,Agricultural,32.0,18.2,30.7,3.6,10.7,450,10,2.0,N2,238.0,0.1311,0.0576,0.0735,2.2,62.2,2.8,0.98,23.3,0.54,0.281,7.3,None,0.0,0.0,113.6,83.5,13.6,62.1,2.05,5.0,10.0,200,48,40
DP-0984,Palansooriya_2022,10.1021/acs.est.1c08302,Walnut shell,Woody,27.5,25.1,32.9,9.3,3.9,450,30,3.0,N2,412.3,0.2451,0.0512,0.1939,2.4,57.4,4.5,2.92,31.3,0.941,0.409,8.7,None,0.0,0.0,123.0,113.9,31.7,86.0,3.08,6.5,1.0,50,24,40
DP-0985,Zhang_W_2023,10.1016/j.scitotenv.2023.166678,Rice husk,Agricultural,33.0,19.1,24.1,8.3,13.1,500,5,3.0,N2,407.6,0.2386,0.1063,0.1323,2.3,55.2,4.5,0.6,26.6,0.978,0.361,9.1,None,0.0,0.0,111.5,92.6,29.3,75.7,2.27,7.0,5.0,10,12,50
DP-0986,Yuan_2021,10.1021/acs.est.1c01849,Peanut shell,Agricultural,31.5,27.3,38.4,10.0,6.3,800,10,1.5,N2,537.2,0.2886,0.187,0.1016,2.1,71.3,3.0,1.67,17.7,0.505,0.186,10.4,None,0.0,0.0,88.7,84.6,40.5,57.5,4.14,5.0,1.0,200,2,25
DP-0987,Ma_2023,10.1016/j.seppur.2022.122521,Sawdust,Woody,56.6,21.6,18.5,8.1,4.1,450,3,1.0,N2,289.3,0.1723,0.0499,0.1224,2.4,44.6,5.2,0.21,45.0,1.399,0.757,8.5,Fe-loading,5.6,0.0,204.3,175.5,53.1,98.2,0.32,8.0,0.5,50,6,50
DP-0988,Sun_2022,10.1016/j.scitotenv.2022.154668,Sawdust,Woody,35.4,37.2,20.3,10.5,17.7,500,5,1.0,N2,313.6,0.2663,0.0494,0.2169,3.4,50.2,4.7,1.64,25.8,1.124,0.385,7.6,None,0.0,0.0,95.4,79.6,33.5,80.6,1.73,6.0,4.0,100,24,25
DP-0989,Zhu_2019,10.1016/j.jhazmat.2019.06.004,Palm kernel shell,Woody,59.8,25.8,15.4,6.3,4.0,650,15,3.0,N2,467.3,0.2963,0.1134,0.1829,2.5,77.3,2.4,1.81,14.5,0.373,0.141,8.3,None,0.0,0.0,94.8,73.2,26.5,35.4,3.23,5.0,2.0,50,24,30
DP-0990,Sun_2022,10.1016/j.scitotenv.2022.154668,Sawdust,Woody,40.9,29.8,38.8,13.3,15.0,350,20,2.0,CO2,215.2,0.1684,0.0463,0.1221,3.1,47.0,5.9,3.78,28.3,1.506,0.452,7.6,Base-treatment,0.0,1.5,87.1,92.1,23.4,43.9,2.68,8.0,2.0,20,2,30
DP-0991,Zhang_W_2023,10.1016/j.scitotenv.2023.166678,Corncob,Agricultural,52.8,21.2,19.0,7.4,5.4,450,15,1.0,CO2,189.6,0.1259,0.0358,0.0901,2.7,47.8,5.1,0.79,40.9,1.28,0.642,8.9,None,0.0,0.0,140.3,122.8,55.8,65.2,1.47,6.5,10.0,10,24,40
DP-0992,Jaffari_2023,10.1016/j.jhazmat.2023.132773,Rice husk,Agricultural,42.3,21.0,16.8,11.3,8.4,700,3,3.0,N2,531.8,0.279,0.1678,0.1112,2.1,63.9,3.0,5.2,19.5,0.563,0.229,10.5,None,0.0,0.0,139.2,87.8,20.0,61.0,3.99,6.5,4.0,100,4,30
DP-0993,Jaffari_2023,10.1016/j.jhazmat.2023.132773,Coconut shell,Woody,18.0,24.0,35.4,6.8,5.5,550,20,1.0,Ar,402.9,0.3039,0.1323,0.1716,3.0,57.9,3.3,1.4,31.9,0.684,0.413,7.5,None,0.0,0.0,123.8,131.6,45.1,99.2,3.21,6.0,10.0,100,24,30
DP-0994,Long_2024,10.1016/j.chemosphere.2024.141584,Sugarcane bagasse,Agricultural,31.9,27.9,26.7,12.2,13.2,500,5,4.0,N2,236.1,0.1906,0.083,0.1076,3.2,61.3,5.3,7.12,13.1,1.038,0.16,9.1,None,0.0,0.0,91.6,46.9,36.3,56.6,4.78,6.0,1.0,100,48,35
DP-0995,Shen_2024,10.1016/j.jhazmat.2024.133442,Sugarcane bagasse,Agricultural,35.2,24.8,30.1,8.6,18.6,450,1,0.5,CO2,333.2,0.2312,0.1005,0.1307,2.8,49.6,5.4,0.78,25.6,1.306,0.387,7.1,MnO2,0.0,0.59,87.9,76.2,14.9,72.2,2.01,5.5,1.0,50,12,20
DP-0996,Zhu_2019,10.1016/j.jhazmat.2019.06.004,Sawdust,Woody,35.9,20.1,32.2,10.6,8.1,550,10,2.0,Ar,326.4,0.1787,0.079,0.0997,2.2,60.0,3.9,1.05,27.0,0.78,0.338,8.2,Fe-loading,12.0,0.0,189.6,138.4,46.3,124.3,2.48,6.0,10.0,10,6,30
DP-0997,Jaffari_2023,10.1016/j.jhazmat.2023.132773,Sewage sludge,Waste,41.7,8.0,22.1,4.6,8.7,300,3,1.5,CO2,185.1,0.1927,0.0534,0.1393,4.2,50.9,5.5,1.05,33.9,1.297,0.5,6.8,Acid-treatment,0.0,0.95,123.4,91.3,51.9,83.3,1.93,6.5,2.0,200,12,35
DP-0998,Jaffari_2023,10.1016/j.jhazmat.2023.132773,Poultry litter,Waste,34.8,17.0,24.4,8.3,12.6,400,3,2.0,N2,238.7,0.2035,0.0509,0.1526,3.4,45.7,3.3,2.1,36.3,0.867,0.596,7.4,None,0.0,0.0,148.5,91.2,45.1,65.5,1.5,6.0,2.0,50,12,40
DP-0999,Zhu_2019,10.1016/j.jhazmat.2019.06.004,Coconut shell,Woody,40.0,25.5,29.4,8.9,2.4,400,15,1.0,N2,212.3,0.1566,0.0544,0.1022,3.0,52.6,5.4,0.73,38.9,1.232,0.555,6.7,None,0.0,0.0,116.6,90.4,49.4,76.1,1.61,6.5,4.0,50,6,25
DP-1000,Yuan_2021,10.1021/acs.est.1c01849,Sewage sludge,Waste,36.5,27.6,26.4,5.5,6.1,650,5,2.0,N2,434.8,0.3065,0.1519,0.1546,2.8,71.1,3.4,1.58,17.8,0.574,0.188,10.5,MgO,0.0,0.2,59.6,66.3,22.0,68.1,3.21,5.5,5.0,50,24,30
DP-1001,Ma_2023,10.1016/j.seppur.2022.122521,Corn stover,Agricultural,36.3,22.3,19.0,9.8,3.7,450,3,4.0,N2,355.9,0.2224,0.0605,0.1619,2.5,53.8,3.3,1.53,37.7,0.736,0.526,8.9,Fe-loading,1.3,0.0,138.1,116.3,46.0,93.0,1.67,6.0,2.0,100,24,25
DP-1002,Zhu_2019,10.1016/j.jhazmat.2019.06.004,Wheat straw,Agricultural,39.2,28.8,20.9,7.5,10.2,350,5,0.5,N2,228.1,0.1496,0.0416,0.108,2.6,51.5,5.8,1.36,31.1,1.351,0.453,6.7,N-doping,0.0,0.31,113.2,81.3,37.3,66.7,0.96,6.5,4.0,100,48,25
DP-1003,Yuan_2021,10.1021/acs.est.1c01849,Poultry litter,Waste,28.1,15.4,5.0,10.7,10.3,350,10,0.5,CO2,204.4,0.1671,0.0325,0.1346,3.3,47.1,6.3,0.9,35.4,1.605,0.564,6.9,None,0.0,0.0,104.6,113.9,31.1,65.1,1.97,5.0,1.0,500,12,25
DP-1004,Zhang_W_2023,10.1016/j.scitotenv.2023.166678,Rice husk,Agricultural,43.3,36.1,23.3,10.0,7.4,400,15,2.0,N2,262.4,0.1948,0.0356,0.1592,3.0,61.8,5.3,1.35,24.2,1.029,0.294,9.1,N-doping,0.0,1.9,108.1,57.5,28.9,68.8,1.9,5.0,2.0,20,6,30
DP-1005,Jaffari_2023,10.1016/j.jhazmat.2023.132773,Banana peel,Agricultural,41.9,36.8,29.6,7.2,9.8,350,10,1.0,N2,309.1,0.1825,0.0319,0.1506,2.4,48.0,3.9,1.31,37.0,0.975,0.578,7.7,None,0.0,0.0,158.1,112.1,40.4,95.0,2.11,5.5,0.5,50,4,25
DP-1006,Shen_2024,10.1016/j.jhazmat.2024.133442,Palm kernel shell,Woody,27.0,29.2,27.4,4.3,5.1,400,15,2.0,N2,349.9,0.2506,0.0944,0.1562,2.9,52.7,5.0,1.31,35.9,1.139,0.511,8.0,MnO2,0.0,1.8,119.3,126.8,37.0,50.2,2.59,7.0,2.0,100,2,30
DP-1007,Ke_2021,10.1016/J.CHEMOSPHERE.2021.130204,Pine wood,Woody,43.4,14.8,26.4,6.6,8.6,600,5,1.0,N2,336.2,0.1866,0.0935,0.0931,2.2,67.1,3.2,0.62,20.5,0.572,0.229,8.6,None,0.0,0.0,104.0,71.4,40.1,42.0,2.97,7.0,2.0,200,24,25
DP-1008,Long_2024,10.1016/j.chemosphere.2024.141584,Switchgrass,Agricultural,39.4,23.9,26.4,5.6,12.3,350,5,1.0,Ar,233.7,0.1921,0.0458,0.1463,3.3,49.8,4.7,0.82,32.4,1.133,0.488,8.5,ZnO,0.0,0.56,128.7,119.5,45.1,64.8,1.45,8.0,10.0,100,12,25
DP-1009,Shen_2024,10.1016/j.jhazmat.2024.133442,Switchgrass,Agricultural,51.6,24.7,28.7,7.1,5.7,450,15,4.0,CO2,276.1,0.1947,0.0826,0.1121,2.8,56.4,3.2,1.29,33.4,0.681,0.444,7.1,None,0.0,0.0,145.8,101.8,29.8,67.9,2.07,6.5,2.0,50,24,25
DP-1010,Long_2024,10.1016/j.chemosphere.2024.141584,Bamboo,Woody,25.6,11.6,13.0,10.5,8.0,500,3,1.0,N2,287.2,0.2075,0.0419,0.1656,2.9,55.5,4.0,1.04,31.5,0.865,0.426,7.3,None,0.0,0.0,119.0,77.2,42.0,81.9,2.03,5.0,4.0,20,4,30
DP-1011,Ma_2023,10.1016/j.seppur.2022.122521,Sugarcane bagasse,Agricultural,44.2,31.3,29.6,7.0,19.0,500,10,3.0,N2,313.5,0.1932,0.0397,0.1535,2.5,64.1,3.6,1.59,11.7,0.674,0.137,7.8,None,0.0,0.0,71.8,61.5,13.6,38.5,3.24,5.0,1.0,50,6,30
DP-1012,Shen_2024,10.1016/j.jhazmat.2024.133442,Corn stover,Agricultural,27.7,29.8,28.2,7.5,5.3,550,10,3.0,N2,373.1,0.2656,0.0736,0.192,2.8,60.7,2.7,4.84,26.5,0.534,0.327,8.4,Fe-loading,7.5,0.0,139.8,168.0,51.2,82.4,3.03,6.5,5.0,50,2,20
DP-1013,Palansooriya_2022,10.1021/acs.est.1c08302,Cotton stalk,Agricultural,45.7,19.9,20.4,11.9,12.0,650,3,4.0,N2,316.3,0.2126,0.0941,0.1185,2.7,49.1,4.3,0.45,34.2,1.051,0.522,9.0,N-doping,0.0,0.59,107.7,118.0,49.4,81.4,2.72,6.5,2.0,50,24,30
DP-1014,Long_2024,10.1016/j.chemosphere.2024.141584,Pine wood,Woody,45.6,17.5,21.8,7.8,7.0,450,10,1.5,N2,256.9,0.1746,0.059,0.1156,2.7,54.4,3.4,1.6,33.6,0.75,0.463,7.9,Acid-treatment,0.0,0.71,141.9,74.3,49.8,76.8,1.85,5.5,4.0,50,6,25
DP-1015,Long_2024,10.1016/j.chemosphere.2024.141584,Corn stover,Agricultural,39.4,24.0,15.1,7.0,9.7,400,20,0.5,CO2,231.5,0.1855,0.0367,0.1488,3.2,44.4,4.1,1.17,40.6,1.108,0.686,6.4,None,0.0,0.0,154.8,107.6,36.0,81.6,0.92,4.0,1.0,100,2,30
DP-1016,Zhu_2019,10.1016/j.jhazmat.2019.06.004,Poultry litter,Waste,38.1,31.9,30.4,5.3,9.6,650,5,1.0,CO2,430.2,0.2244,0.1149,0.1095,2.1,67.8,2.1,2.19,18.3,0.372,0.202,9.1,N-doping,0.0,0.38,103.7,89.5,26.6,56.3,4.25,5.0,2.0,100,4,25
DP-1017,Shen_2024,10.1016/j.jhazmat.2024.133442,Soybean straw,Agricultural,39.5,28.7,23.5,6.2,5.5,550,5,1.5,N2,279.5,0.2357,0.0706,0.1651,3.4,66.8,4.1,3.09,20.5,0.737,0.23,11.1,None,0.0,0.0,96.0,68.4,28.3,74.4,3.26,5.0,4.0,50,4,30
DP-1018,Long_2024,10.1016/j.chemosphere.2024.141584,Coffee grounds,Agricultural,50.8,14.0,11.8,9.4,10.3,400,5,1.5,N2,234.5,0.1206,0.0472,0.0734,2.1,59.8,3.3,3.6,23.0,0.662,0.288,8.0,None,0.0,0.0,99.9,63.9,17.7,50.7,1.93,5.5,4.0,200,12,30
DP-1019,Jaffari_2023,10.1016/j.jhazmat.2023.132773,Sugarcane bagasse,Agricultural,32.7,16.6,24.1,7.5,6.5,450,5,1.0,N2,291.8,0.1346,0.0547,0.0799,1.8,64.9,3.2,2.21,23.2,0.592,0.268,7.4,None,0.0,0.0,95.0,99.6,31.9,59.2,2.36,6.0,4.0,100,2,25
DP-1020,Ke_2021,10.1016/J.CHEMOSPHERE.2021.130204,Neem leaves,Agricultural,47.4,22.1,15.5,11.6,9.6,400,5,2.0,N2,212.0,0.1607,0.0565,0.1042,3.0,57.3,5.6,0.61,26.9,1.173,0.352,8.8,Acid-treatment,0.0,0.92,106.5,87.4,11.1,69.7,1.76,6.0,1.0,50,12,25
DP-1021,Zhu_2019,10.1016/j.jhazmat.2019.06.004,Rice husk,Agricultural,40.4,27.8,17.6,10.0,5.1,600,30,3.0,N2,375.2,0.257,0.0989,0.1581,2.7,58.2,3.8,0.76,32.1,0.784,0.414,8.8,None,0.0,0.0,125.1,102.0,49.0,79.1,2.69,6.0,4.0,10,6,25
DP-1022,Ma_2023,10.1016/j.seppur.2022.122521,Sugarcane bagasse,Agricultural,30.6,37.0,23.3,6.2,10.4,500,15,2.0,N2,286.9,0.212,0.0791,0.1329,3.0,60.3,3.5,3.2,22.6,0.697,0.281,8.4,None,0.0,0.0,113.8,104.7,34.5,59.6,3.03,7.0,2.0,50,24,30
DP-1023,Palansooriya_2022,10.1021/acs.est.1c08302,Eucalyptus,Woody,39.8,21.0,18.3,7.4,1.8,600,15,3.0,N2,365.1,0.2897,0.1278,0.1619,3.2,60.1,4.7,8.29,25.1,0.938,0.313,9.4,MnO2,0.0,1.41,97.8,97.1,27.1,60.2,4.7,7.0,1.0,50,48,30
DP-1024,Ma_2023,10.1016/j.seppur.2022.122521,Rice husk,Agricultural,28.6,32.6,30.6,2.8,5.8,600,20,1.0,CO2,382.8,0.2466,0.1035,0.1431,2.6,56.1,1.8,1.12,35.2,0.385,0.471,9.8,Acid-treatment,0.0,0.62,126.0,128.5,31.4,96.1,2.67,5.0,4.0,50,2,35
DP-1025,Shen_2024,10.1016/j.jhazmat.2024.133442,Rice husk,Agricultural,33.6,14.4,13.3,7.1,3.4,700,5,3.0,N2,463.5,0.282,0.1445,0.1375,2.4,64.9,2.3,0.98,28.4,0.425,0.328,12.0,None,0.0,0.0,117.1,115.1,37.0,88.5,3.16,4.0,1.0,100,6,30
DP-1026,Yuan_2021,10.1021/acs.est.1c01849,Rice husk,Agricultural,40.0,19.6,15.2,4.4,10.4,500,10,0.5,N2,336.2,0.2993,0.1047,0.1946,3.6,61.2,6.8,1.38,20.2,1.333,0.248,4.9,None,0.0,0.0,79.5,80.9,30.6,57.4,2.24,6.0,4.0,200,24,40
DP-1027,Shen_2024,10.1016/j.jhazmat.2024.133442,Banana peel,Agricultural,46.3,26.5,14.9,11.2,3.6,500,15,2.0,CO2,337.9,0.2445,0.0515,0.193,2.9,52.5,2.2,3.92,37.8,0.503,0.54,7.6,N-doping,0.0,1.16,143.1,127.6,74.1,63.2,2.06,6.0,0.5,50,4,25
DP-1028,Ma_2023,10.1016/j.seppur.2022.122521,Sugarcane bagasse,Agricultural,32.1,23.0,19.2,6.4,10.1,800,15,2.0,N2,472.4,0.2532,0.084,0.1692,2.1,72.9,0.5,2.52,14.0,0.082,0.144,10.5,None,0.0,0.0,112.0,80.0,22.5,75.1,3.18,6.0,10.0,100,12,40
DP-1029,Palansooriya_2022,10.1021/acs.est.1c08302,Wheat straw,Agricultural,33.7,26.8,13.6,7.7,5.1,550,10,2.0,N2,450.2,0.2807,0.1389,0.1418,2.5,67.1,5.2,1.67,20.9,0.93,0.234,8.5,None,0.0,0.0,92.3,88.5,18.3,77.6,3.67,6.5,5.0,50,12,30
DP-1030,Yuan_2021,10.1021/acs.est.1c01849,Bamboo,Woody,29.1,11.7,24.3,15.0,7.7,550,10,3.0,N2,322.4,0.1993,0.0859,0.1134,2.5,56.3,2.7,3.09,30.2,0.575,0.402,8.5,Fe-loading,14.1,0.0,205.3,125.2,48.6,113.5,1.99,6.5,2.0,100,6,20
DP-1031,Jaffari_2023,10.1016/j.jhazmat.2023.132773,Water hyacinth,Waste,24.8,30.1,24.6,7.5,13.1,550,10,1.0,N2,299.1,0.2088,0.0726,0.1362,2.8,59.7,5.3,1.83,20.1,1.065,0.253,9.9,None,0.0,0.0,40.4,75.2,36.9,56.4,2.93,6.5,1.0,50,1,25
DP-1032,Yuan_2021,10.1021/acs.est.1c01849,Sawdust,Woody,40.6,20.5,32.0,6.9,7.4,500,10,1.0,Ar,338.4,0.1826,0.0692,0.1134,2.2,56.0,3.6,1.03,32.0,0.771,0.429,10.0,None,0.0,0.0,144.7,98.7,42.3,49.2,1.96,9.0,0.5,50,48,50
DP-1033,Zhang_W_2023,10.1016/j.scitotenv.2023.166678,Sawdust,Woody,38.9,39.6,13.9,6.8,16.2,500,15,3.0,N2,368.4,0.2109,0.0557,0.1552,2.3,50.8,3.6,0.59,28.8,0.85,0.425,8.9,None,0.0,0.0,127.9,86.1,39.6,73.2,1.75,8.0,1.0,20,4,30
DP-1034,Zhang_W_2023,10.1016/j.scitotenv.2023.166678,Bamboo,Woody,33.7,39.6,37.6,7.7,4.4,350,5,1.5,N2,225.8,0.1296,0.0468,0.0828,2.3,54.1,4.7,1.69,35.1,1.043,0.487,7.9,ZnO,0.0,1.25,130.5,99.4,41.0,71.8,2.53,6.5,5.0,50,4,25
DP-1035,Ke_2021,10.1016/J.CHEMOSPHERE.2021.130204,Wheat straw,Agricultural,23.5,26.8,42.3,2.8,3.6,400,10,4.0,N2,182.6,0.1789,0.069,0.1099,3.9,61.5,5.3,1.03,28.6,1.034,0.349,7.1,Fe-loading,13.2,0.0,176.2,175.7,64.5,94.5,0.96,4.0,2.0,20,2,25
DP-1036,Yuan_2021,10.1021/acs.est.1c01849,Wheat straw,Agricultural,38.7,24.2,11.1,12.5,8.7,600,5,1.0,N2,362.1,0.2464,0.1404,0.106,2.7,66.8,3.7,1.01,19.8,0.665,0.222,9.2,None,0.0,0.0,132.0,102.8,33.9,64.8,3.08,6.0,4.0,200,4,25
DP-1037,Long_2024,10.1016/j.chemosphere.2024.141584,Switchgrass,Agricultural,30.6,16.1,28.0,3.2,9.5,400,20,2.0,N2,288.4,0.2302,0.0856,0.1446,3.2,49.6,3.8,1.59,35.5,0.919,0.537,7.4,None,0.0,0.0,148.0,90.1,50.5,69.3,1.95,5.0,1.0,100,12,30
DP-1038,Zhu_2019,10.1016/j.jhazmat.2019.06.004,Eucalyptus,Woody,36.8,25.3,15.2,8.5,9.7,500,15,1.5,N2,265.3,0.1646,0.0738,0.0908,2.5,52.5,4.0,0.21,33.6,0.914,0.48,9.0,None,0.0,0.0,151.9,115.5,39.3,68.6,2.46,6.0,5.0,100,12,35
DP-1039,Palansooriya_2022,10.1021/acs.est.1c08302,Wheat straw,Agricultural,32.9,25.3,23.1,9.2,8.7,650,5,2.0,N2,425.1,0.2192,0.154,0.0652,2.1,60.5,3.4,1.14,26.3,0.674,0.326,7.8,MnO2,0.0,0.15,134.4,133.7,29.6,81.9,3.5,5.0,1.0,20,2,25
DP-1040,Long_2024,10.1016/j.chemosphere.2024.141584,Cotton stalk,Agricultural,50.9,36.5,6.7,8.1,9.4,350,3,2.0,CO2,140.6,0.1261,0.051,0.0751,3.6,45.2,4.2,2.07,39.1,1.115,0.649,7.3,None,0.0,0.0,134.1,105.1,44.5,76.5,2.07,8.0,5.0,20,6,25
DP-1041,Jaffari_2023,10.1016/j.jhazmat.2023.132773,Cotton stalk,Agricultural,38.9,34.2,23.0,5.7,0.5,300,5,1.0,N2,180.0,0.1293,0.0563,0.073,2.9,57.7,4.8,0.83,36.2,0.998,0.471,8.0,None,0.0,0.0,133.8,124.8,47.0,88.4,1.74,7.0,0.5,200,4,40
DP-1042,Zhu_2019,10.1016/j.jhazmat.2019.06.004,Wheat straw,Agricultural,34.4,27.1,24.3,14.7,1.1,550,1,4.0,N2,346.9,0.2194,0.1461,0.0733,2.5,57.7,3.5,0.42,37.3,0.728,0.485,7.8,None,0.0,0.0,147.6,124.9,53.0,78.0,1.95,8.0,4.0,20,6,40
DP-1043,Ma_2023,10.1016/j.seppur.2022.122521,Hickory wood,Woody,28.2,23.9,23.0,7.8,14.4,550,5,1.0,Ar,377.1,0.1563,0.1169,0.0394,1.7,72.7,4.5,1.07,7.3,0.743,0.075,8.5,MgO,0.0,0.91,80.5,57.0,16.7,53.9,3.07,8.0,5.0,200,1,30
DP-1044,Ke_2021,10.1016/J.CHEMOSPHERE.2021.130204,Sawdust,Woody,43.9,24.5,26.1,5.0,0.5,650,15,2.0,N2,372.5,0.2245,0.0947,0.1298,2.4,63.4,3.2,6.22,26.7,0.606,0.316,9.8,None,0.0,0.0,155.2,68.0,38.9,57.9,3.86,7.0,5.0,100,12,30
DP-1045,Zhu_2019,10.1016/j.jhazmat.2019.06.004,Miscanthus,Agricultural,28.8,34.6,29.8,7.4,6.6,750,3,2.0,CO2,396.7,0.2603,0.0938,0.1665,2.6,74.3,0.9,1.54,16.7,0.145,0.169,11.4,N-doping,0.0,1.22,116.1,62.1,36.0,63.0,2.51,6.5,2.0,50,4,25
DP-1046,Ke_2021,10.1016/J.CHEMOSPHERE.2021.130204,Rice husk,Agricultural,45.3,33.2,30.2,6.3,14.8,700,5,2.0,Ar,318.8,0.1732,0.0585,0.1147,2.2,66.8,1.9,1.83,14.7,0.341,0.165,11.3,None,0.0,0.0,103.9,87.3,20.1,32.2,2.61,6.5,4.0,50,12,25
DP-1047,Zhu_2019,10.1016/j.jhazmat.2019.06.004,Sawdust,Woody,42.3,18.6,23.2,6.9,16.8,500,15,2.0,CO2,354.1,0.2711,0.0738,0.1973,3.1,57.1,4.9,1.16,20.0,1.03,0.263,8.6,None,0.0,0.0,81.7,89.6,41.6,35.0,2.15,8.0,2.0,100,1,25
